Repository: OUANZOUGUIAbdelhak/NEURAL-NETWORK-TRAINING-ON-GLASS-ALTERATION-DATA

File: Convert_Data/Data_From_Faijan_Oxides.csv (part 2 of 5)
Glass,Al2O3,B2O3,BaO,CaO,Ce2O3,Cl,Cr2O3,Cs2O,F,Fe2O3,HfO2,K2O,La2O3,Li2O,MgO,MnO2,MoO3,Na2O,NiO,Nd2O3,P2O5,Pr2O3,RuO2,SO3,SiO2,SrO,SnO2,TeO2,TiO2,V2O5,Y2O3,ZnO,ZrO2,Temprature,pH,ln_rate
VRZ-16,9.011,0.963,0.000,23.559,0.000,0.000,0.000,0.000,0.000,0.000,0.000,0.000,0.000,0.000,0.000,0.000,0.000,0.000,0.000,0.199,0.000,0.000,0.000,0.000,57.143,0.000,0.000,0.000,5.206,0.000,0.000,0.000,3.919,100.0,7.0,-0.598
VRZ-17,6.012,0.978,0.000,29.874,0.000,0.000,0.000,0.000,0.000,0.000,0.000,0.000,0.000,0.000,0.000,0.000,0.000,0.000,0.000,0.202,0.000,0.000,0.000,0.000,46.921,0.000,0.000,0.000,9.380,0.000,0.000,0.000,6.632,100.0,7.0,0.495
VRZ-18,9.698,1.037,0.000,25.353,0.000,0.000,0.000,0.000,0.000,0.000,0.000,0.000,0.000,0.000,0.000,0.000,0.000,0.000,0.000,1.394,0.000,0.000,0.000,0.000,49.124,0.000,0.000,0.000,7.771,0.000,0.000,0.000,5.623,100.0,7.0,0.231
VRZ-19,6.201,1.009,0.000,30.815,0.000,0.000,0.000,0.000,0.000,0.000,0.000,0.000,0.000,0.000,0.000,0.000,0.000,0.000,0.000,1.357,0.000,0.000,0.000,0.000,47.581,0.000,0.000,0.000,7.564,0.000,0.000,0.000,5.473,100.0,7.0,0.307
VRZ-20,5.798,0.944,0.000,23.075,0.000,0.000,0.000,0.000,0.000,0.000,0.000,0.000,0.000,0.000,0.000,0.000,0.000,0.000,0.000,0.195,0.000,0.000,0.000,0.000,60.779,0.000,0.000,0.000,5.264,0.000,0.000,0.000,3.945,100.0,7.0,-0.562
VRZ-21,7.353,0.970,0.000,26.374,0.000,0.000,0.000,0.000,0.000,0.000,0.000,0.000,0.000,0.000,0.000,0.000,0.000,0.000,0.000,0.542,0.000,0.000,0.000,0.000,52.713,0.000,0.000,0.000,8.540,0.000,0.000,0.000,3.508,100.0,7.0,0.058
MW25-1,2.809,15.978,0.000,0.000,0.000,0.000,0.000,0.000,0.000,1.251,0.000,0.000,0.000,8.917,7.436,0.000,0.648,9.135,0.000,0.317,0.000,0.000,0.000,0.000,52.212,0.000,0.000,0.000,0.000,0.000,0.000,0.000,0.757,40.0,7.1,-1.650
MW25-2,2.809,15.978,0.000,0.000,0.000,0.000,0.000,0.000,0.000,1.251,0.000,0.000,0.000,8.917,7.436,0.000,0.648,9.135,0.000,0.317,0.000,0.000,0.000,0.000,52.212,0.000,0.000,0.000,0.000,0.000,0.000,0.000,0.757,40.0,7.1,-1.952
MW25-3,2.809,15.978,0.000,0.000,0.000,0.000,0.000,0.000,0.000,1.251,0.000,0.000,0.000,8.917,7.436,0.000,0.648,9.135,0.000,0.317,0.000,0.000,0.000,0.000,52.212,0.000,0.000,0.000,0.000,0.000,0.000,0.000,0.757,40.0,7.1,-1.715
MW25-4,2.809,15.978,0.000,0.000,0.000,0.000,0.000,0.000,0.000,1.251,0.000,0.000,0.000,8.917,7.436,0.000,0.648,9.135,0.000,0.317,0.000,0.000,0.000,0.000,52.212,0.000,0.000,0.000,0.000,0.000,0.000,0.000,0.757,40.0,7.1,-2.137
MW25-5,2.809,15.978,0.000,0.000,0.000,0.000,0.000,0.000,0.000,1.251,0.000,0.000,0.000,8.917,7.436,0.000,0.648,9.135,0.000,0.317,0.000,0.000,0.000,0.000,52.212,0.000,0.000,0.000,0.000,0.000,0.000,0.000,0.757,40.0,7.2,-1.945
MW25-6,2.809,15.978,0.000,0.000,0.000,0.000,0.000,0.000,0.000,1.251,0.000,0.000,0.000,8.917,7.436,0.000,0.648,9.135,0.000,0.317,0.000,0.000,0.000,0.000,52.212,0.000,0.000,0.000,0.000,0.000,0.000,0.000,0.757,40.0,7.2,-2.501
MW25-7,2.809,15.978,0.000,0.000,0.000,0.000,0.000,0.000,0.000,1.251,0.000,0.000,0.000,8.917,7.436,0.000,0.648,9.135,0.000,0.317,0.000,0.000,0.000,0.000,52.212,0.000,0.000,0.000,0.000,0.000,0.000,0.000,0.757,40.0,7.2,-1.661
MW25-8,2.809,15.978,0.000,0.000,0.000,0.000,0.000,0.000,0.000,1.251,0.000,0.000,0.000,8.917,7.436,0.000,0.648,9.135,0.000,0.317,0.000,0.000,0.000,0.000,52.212,0.000,0.000,0.000,0.000,0.000,0.000,0.000,0.757,40.0,7.2,-1.981
MW25-9,2.809,15.978,0.000,0.000,0.000,0.000,0.000,0.000,0.000,1.251,0.000,0.000,0.000,8.917,7.436,0.000,0.648,9.135,0.000,0.317,0.000,0.000,0.000,0.000,52.212,0.000,0.000,0.000,0.000,0.000,0.000,0.000,0.757,40.0,6.9,-1.784
MW25-10,2.809,15.978,0.000,0.000,0.000,0.000,0.000,0.000,0.000,1.251,0.000,0.000,0.000,8.917,7.436,0.000,0.648,9.135,0.000,0.317,0.000,0.000,0.000,0.000,52.212,0.000,0.000,0.000,0.000,0.000,0.000,0.000,0.757,40.0,6.9,-2.303
MW25-11,2.809,15.978,0.000,0.000,0.000,0.000,0.000,0.000,0.000,1.251,0.000,0.000,0.000,8.917,7.436,0.000,0.648,9.135,0.000,0.317,0.000,0.000,0.000,0.000,52.212,0.000,0.000,0.000,0.000,0.000,0.000,0.000,0.757,40.0,7.1,-2.040
MW25-12,2.809,15.978,0.000,0.000,0.000,0.000,0.000,0.000,0.000,1.251,0.000,0.000,0.000,8.917,7.436,0.000,0.648,9.135,0.000,0.317,0.000,0.000,0.000,0.000,52.212,0.000,0.000,0.000,0.000,0.000,0.000,0.000,0.757,40.0,7.1,-1.904
MW25-13,2.809,15.978,0.000,0.000,0.000,0.000,0.000,0.000,0.000,1.251,0.000,0.000,0.000,8.917,7.436,0.000,0.648,9.135,0.000,0.317,0.000,0.000,0.000,0.000,52.212,0.000,0.000,0.000,0.000,0.000,0.000,0.000,0.757,90.0,7.1,0.599
MW25-14,2.809,15.978,0.000,0.000,0.000,0.000,0.000,0.000,0.000,1.251,0.000,0.000,0.000,8.917,7.436,0.000,0.648,9.135,0.000,0.317,0.000,0.000,0.000,0.000,52.212,0.000,0.000,0.000,0.000,0.000,0.000,0.000,0.757,90.0,7.1,0.482
MW25-15,2.809,15.978,0.000,0.000,0.000,0.000,0.000,0.000,0.000,1.251,0.000,0.000,0.000,8.917,7.436,0.000,0.648,9.135,0.000,0.317,0.000,0.000,0.000,0.000,52.212,0.000,0.000,0.000,0.000,0.000,0.000,0.000,0.757,90.0,7.0,0.599
MW25-16,2.809,15.978,0.000,0.000,0.000,0.000,0.000,0.000,0.000,1.251,0.000,0.000,0.000,8.917,7.436,0.000,0.648,9.135,0.000,0.317,0.000,0.000,0.000,0.000,52.212,0.000,0.000,0.000,0.000,0.000,0.000,0.000,0.757,90.0,7.0,0.445
MW25-17,2.809,15.978,0.000,0.000,0.000,0.000,0.000,0.000,0.000,1.251,0.000,0.000,0.000,8.917,7.436,0.000,0.648,9.135,0.000,0.317,0.000,0.000,0.000,0.000,52.212,0.000,0.000,0.000,0.000,0.000,0.000,0.000,0.757,90.0,7.3,0.571
MW25-18,2.809,15.978,0.000,0.000,0.000,0.000,0.000,0.000,0.000,1.251,0.000,0.000,0.000,8.917,7.436,0.000,0.648,9.135,0.000,0.317,0.000,0.000,0.000,0.000,52.212,0.000,0.000,0.000,0.000,0.000,0.000,0.000,0.757,90.0,7.3,0.399
MW25-19,2.809,15.978,0.000,0.000,0.000,0.000,0.000,0.000,0.000,1.251,0.000,0.000,0.000,8.917,7.436,0.000,0.648,9.135,0.000,0.317,0.000,0.000,0.000,0.000,52.212,0.000,0.000,0.000,0.000,0.000,0.000,0.000,0.757,90.0,7.1,0.457
MW25-20,2.809,15.978,0.000,0.000,0.000,0.000,0.000,0.000,0.000,1.251,0.000,0.000,0.000,8.917,7.436,0.000,0.648,9.135,0.000,0.317,0.000,0.000,0.000,0.000,52.212,0.000,0.000,0.000,0.000,0.000,0.000,0.000,0.757,90.0,7.1,0.358
MW25-21,2.809,15.978,0.000,0.000,0.000,0.000,0.000,0.000,0.000,1.251,0.000,0.000,0.000,8.917,7.436,0.000,0.648,9.135,0.000,0.317,0.000,0.000,0.000,0.000,52.212,0.000,0.000,0.000,0.000,0.000,0.000,0.000,0.757,90.0,7.2,0.425
MW25-22,2.809,15.978,0.000,0.000,0.000,0.000,0.000,0.000,0.000,1.251,0.000,0.000,0.000,8.917,7.436,0.000,0.648,9.135,0.000,0.317,0.000,0.000,0.000,0.000,52.212,0.000,0.000,0.000,0.000,0.000,0.000,0.000,0.757,90.0,7.2,0.315
MW25-23,2.809,15.978,0.000,0.000,0.000,0.000,0.000,0.000,0.000,1.251,0.000,0.000,0.000,8.917,7.436,0.000,0.648,9.135,0.000,0.317,0.000,0.000,0.000,0.000,52.212,0.000,0.000,0.000,0.000,0.000,0.000,0.000,0.757,90.0,7.1,0.372
MW25-24,2.809,15.978,0.000,0.000,0.000,0.000,0.000,0.000,0.000,1.251,0.000,0.000,0.000,8.917,7.436,0.000,0.648,9.135,0.000,0.317,0.000,0.000,0.000,0.000,52.212,0.000,0.000,0.000,0.000,0.000,0.000,0.000,0.757,90.0,7.1,-0.062
Hamilton-1,0.000,0.000,0.000,0.000,0.000,0.000,0.000,0.000,0.000,0.000,0.000,0.000,0.000,0.000,0.000,0.000,0.000,25.000,0.000,0.000,0.000,0.000,0.000,0.000,75.000,0.000,0.000,0.000,0.000,0.000,0.000,0.000,0.000,25.0,1.0,-4.856
Hamilton-2,0.000,0.000,0.000,0.000,0.000,0.000,0.000,0.000,0.000,0.000,0.000,0.000,0.000,0.000,0.000,0.000,0.000,25.000,0.000,0.000,0.000,0.000,0.000,0.000,75.000,0.000,0.000,0.000,0.000,0.000,0.000,0.000,0.000,25.0,1.0,-5.180
Hamilton-3,0.000,0.000,0.000,0.000,0.000,0.000,0.000,0.000,0.000,0.000,0.000,0.000,0.000,0.000,0.000,0.000,0.000,25.000,0.000,0.000,0.000,0.000,0.000,0.000,75.000,0.000,0.000,0.000,0.000,0.000,0.000,0.000,0.000,25.0,1.0,-5.179
Hamilton-4,0.000,0.000,0.000,0.000,0.000,0.000,0.000,0.000,0.000,0.000,0.000,0.000,0.000,0.000,0.000,0.000,0.000,25.000,0.000,0.000,0.000,0.000,0.000,0.000,75.000,0.000,0.000,0.000,0.000,0.000,0.000,0.000,0.000,25.0,1.0,-5.189
Hamilton-5,0.000,0.000,0.000,0.000,0.000,0.000,0.000,0.000,0.000,0.000,0.000,0.000,0.000,0.000,0.000,0.000,0.000,25.000,0.000,0.000,0.000,0.000,0.000,0.000,75.000,0.000,0.000,0.000,0.000,0.000,0.000,0.000,0.000,25.0,1.0,-5.230
Hamilton-6,0.000,0.000,0.000,0.000,0.000,0.000,0.000,0.000,0.000,0.000,0.000,0.000,0.000,0.000,0.000,0.000,0.000,25.000,0.000,0.000,0.000,0.000,0.000,0.000,75.000,0.000,0.000,0.000,0.000,0.000,0.000,0.000,0.000,25.0,2.0,-3.859
Hamilton-7,0.000,0.000,0.000,0.000,0.000,0.000,0.000,0.000,0.000,0.000,0.000,0.000,0.000,0.000,0.000,0.000,0.000,25.000,0.000,0.000,0.000,0.000,0.000,0.000,75.000,0.000,0.000,0.000,0.000,0.000,0.000,0.000,0.000,25.0,2.0,-4.180
Hamilton-8,0.000,0.000,0.000,0.000,0.000,0.000,0.000,0.000,0.000,0.000,0.000,0.000,0.000,0.000,0.000,0.000,0.000,25.000,0.000,0.000,0.000,0.000,0.000,0.000,75.000,0.000,0.000,0.000,0.000,0.000,0.000,0.000,0.000,25.0,2.0,-4.158
Hamilton-9,0.000,0.000,0.000,0.000,0.000,0.000,0.000,0.000,0.000,0.000,0.000,0.000,0.000,0.000,0.000,0.000,0.000,25.000,0.000,0.000,0.000,0.000,0.000,0.000,75.000,0.000,0.000,0.000,0.000,0.000,0.000,0.000,0.000,25.0,2.0,-4.243
Hamilton-10,0.000,0.000,0.000,0.000,0.000,0.000,0.000,0.000,0.000,0.000,0.000,0.000,0.000,0.000,0.000,0.000,0.000,25.000,0.000,0.000,0.000,0.000,0.000,0.000,75.000,0.000,0.000,0.000,0.000,0.000,0.000,0.000,0.000,25.0,2.0,-4.234
Hamilton-11,0.000,0.000,0.000,0.000,0.000,0.000,0.000,0.000,0.000,0.000,0.000,0.000,0.000,0.000,0.000,0.000,0.000,25.000,0.000,0.000,0.000,0.000,0.000,0.000,75.000,0.000,0.000,0.000,0.000,0.000,0.000,0.000,0.000,25.0,4.0,-3.650
Hamilton-12,0.000,0.000,0.000,0.000,0.000,0.000,0.000,0.000,0.000,0.000,0.000,0.000,0.000,0.000,0.000,0.000,0.000,25.000,0.000,0.000,0.000,0.000,0.000,0.000,75.000,0.000,0.000,0.000,0.000,0.000,0.000,0.000,0.000,25.0,4.0,-3.771
Hamilton-13,0.000,0.000,0.000,0.000,0.000,0.000,0.000,0.000,0.000,0.000,0.000,0.000,0.000,0.000,0.000,0.000,0.000,25.000,0.000,0.000,0.000,0.000,0.000,0.000,75.000,0.000,0.000,0.000,0.000,0.000,0.000,0.000,0.000,25.0,4.0,-3.845
Hamilton-14,0.000,0.000,0.000,0.000,0.000,0.000,0.000,0.000,0.000,0.000,0.000,0.000,0.000,0.000,0.000,0.000,0.000,25.000,0.000,0.000,0.000,0.000,0.000,0.000,75.000,0.000,0.000,0.000,0.000,0.000,0.000,0.000,0.000,25.0,4.0,-3.807
Hamilton-15,0.000,0.000,0.000,0.000,0.000,0.000,0.000,0.000,0.000,0.000,0.000,0.000,0.000,0.000,0.000,0.000,0.000,25.000,0.000,0.000,0.000,0.000,0.000,0.000,75.000,0.000,0.000,0.000,0.000,0.000,0.000,0.000,0.000,25.0,4.0,-3.851
Hamilton-16,0.000,0.000,0.000,0.000,0.000,0.000,0.000,0.000,0.000,0.000,0.000,0.000,0.000,0.000,0.000,0.000,0.000,25.000,0.000,0.000,0.000,0.000,0.000,0.000,75.000,0.000,0.000,0.000,0.000,0.000,0.000,0.000,0.000,25.0,6.4,-3.415
Hamilton-17,0.000,0.000,0.000,0.000,0.000,0.000,0.000,0.000,0.000,0.000,0.000,0.000,0.000,0.000,0.000,0.000,0.000,25.000,0.000,0.000,0.000,0.000,0.000,0.000,75.000,0.000,0.000,0.000,0.000,0.000,0.000,0.000,0.000,25.0,6.4,-3.571
Hamilton-18,0.000,0.000,0.000,0.000,0.000,0.000,0.000,0.000,0.000,0.000,0.000,0.000,0.000,0.000,0.000,0.000,0.000,25.000,0.000,0.000,0.000,0.000,0.000,0.000,75.000,0.000,0.000,0.000,0.000,0.000,0.000,0.000,0.000,25.0,6.4,-3.625
Hamilton-19,0.000,0.000,0.000,0.000,0.000,0.000,0.000,0.000,0.000,0.000,0.000,0.000,0.000,0.000,0.000,0.000,0.000,25.000,0.000,0.000,0.000,0.000,0.000,0.000,75.000,0.000,0.000,0.000,0.000,0.000,0.000,0.000,0.000,25.0,6.4,-3.633
Hamilton-20,0.000,0.000,0.000,0.000,0.000,0.000,0.000,0.000,0.000,0.000,0.000,0.000,0.000,0.000,0.000,0.000,0.000,25.000,0.000,0.000,0.000,0.000,0.000,0.000,75.000,0.000,0.000,0.000,0.000,0.000,0.000,0.000,0.000,25.0,6.4,-3.617
Hamilton-21,0.000,0.000,0.000,0.000,0.000,0.000,0.000,0.000,0.000,0.000,0.000,0.000,0.000,0.000,0.000,0.000,0.000,25.000,0.000,0.000,0.000,0.000,0.000,0.000,75.000,0.000,0.000,0.000,0.000,0.000,0.000,0.000,0.000,25.0,9.0,-3.349
Hamilton-22,0.000,0.000,0.000,0.000,0.000,0.000,0.000,0.000,0.000,0.000,0.000,0.000,0.000,0.000,0.000,0.000,0.000,25.000,0.000,0.000,0.000,0.000,0.000,0.000,75.000,0.000,0.000,0.000,0.000,0.000,0.000,0.000,0.000,25.0,9.0,-3.400
Hamilton-23,0.000,0.000,0.000,0.000,0.000,0.000,0.000,0.000,0.000,0.000,0.000,0.000,0.000,0.000,0.000,0.000,0.000,25.000,0.000,0.000,0.000,0.000,0.000,0.000,75.000,0.000,0.000,0.000,0.000,0.000,0.000,0.000,0.000,25.0,9.0,-3.574
Hamilton-24,0.000,0.000,0.000,0.000,0.000,0.000,0.000,0.000,0.000,0.000,0.000,0.000,0.000,0.000,0.000,0.000,0.000,25.000,0.000,0.000,0.000,0.000,0.000,0.000,75.000,0.000,0.000,0.000,0.000,0.000,0.000,0.000,0.000,25.0,9.0,-3.372
Hamilton-25,0.000,0.000,0.000,0.000,0.000,0.000,0.000,0.000,0.000,0.000,0.000,0.000,0.000,0.000,0.000,0.000,0.000,25.000,0.000,0.000,0.000,0.000,0.000,0.000,75.000,0.000,0.000,0.000,0.000,0.000,0.000,0.000,0.000,25.0,9.0,-3.458
Hamilton-26,0.000,0.000,0.000,0.000,0.000,0.000,0.000,0.000,0.000,0.000,0.000,0.000,0.000,0.000,0.000,0.000,0.000,25.000,0.000,0.000,0.000,0.000,0.000,0.000,75.000,0.000,0.000,0.000,0.000,0.000,0.000,0.000,0.000,25.0,12.1,-2.133
Hamilton-27,0.000,0.000,0.000,0.000,0.000,0.000,0.000,0.000,0.000,0.000,0.000,0.000,0.000,0.000,0.000,0.000,0.000,25.000,0.000,0.000,0.000,0.000,0.000,0.000,75.000,0.000,0.000,0.000,0.000,0.000,0.000,0.000,0.000,25.0,12.1,-2.248
Hamilton-28,0.000,0.000,0.000,0.000,0.000,0.000,0.000,0.000,0.000,0.000,0.000,0.000,0.000,0.000,0.000,0.000,0.000,25.000,0.000,0.000,0.000,0.000,0.000,0.000,75.000,0.000,0.000,0.000,0.000,0.000,0.000,0.000,0.000,25.0,12.1,-2.442
Hamilton-29,0.000,0.000,0.000,0.000,0.000,0.000,0.000,0.000,0.000,0.000,0.000,0.000,0.000,0.000,0.000,0.000,0.000,25.000,0.000,0.000,0.000,0.000,0.000,0.000,75.000,0.000,0.000,0.000,0.000,0.000,0.000,0.000,0.000,25.0,12.1,-2.518
Hamilton-30,0.000,0.000,0.000,0.000,0.000,0.000,0.000,0.000,0.000,0.000,0.000,0.000,0.000,0.000,0.000,0.000,0.000,25.000,0.000,0.000,0.000,0.000,0.000,0.000,75.000,0.000,0.000,0.000,0.000,0.000,0.000,0.000,0.000,25.0,12.1,-2.634
Hamilton-31,5.000,0.000,0.000,0.000,0.000,0.000,0.000,0.000,0.000,0.000,0.000,0.000,0.000,0.000,0.000,0.000,0.000,25.000,0.000,0.000,0.000,0.000,0.000,0.000,70.000,0.000,0.000,0.000,0.000,0.000,0.000,0.000,0.000,25.0,1.0,-6.492
Hamilton-32,5.000,0.000,0.000,0.000,0.000,0.000,0.000,0.000,0.000,0.000,0.000,0.000,0.000,0.000,0.000,0.000,0.000,25.000,0.000,0.000,0.000,0.000,0.000,0.000,70.000,0.000,0.000,0.000,0.000,0.000,0.000,0.000,0.000,25.0,1.0,-7.879
Hamilton-33,5.000,0.000,0.000,0.000,0.000,0.000,0.000,0.000,0.000,0.000,0.000,0.000,0.000,0.000,0.000,0.000,0.000,25.000,0.000,0.000,0.000,0.000,0.000,0.000,70.000,0.000,0.000,0.000,0.000,0.000,0.000,0.000,0.000,25.0,1.0,-8.314
Hamilton-34,5.000,0.000,0.000,0.000,0.000,0.000,0.000,0.000,0.000,0.000,0.000,0.000,0.000,0.000,0.000,0.000,0.000,25.000,0.000,0.000,0.000,0.000,0.000,0.000,70.000,0.000,0.000,0.000,0.000,0.000,0.000,0.000,0.000,25.0,1.0,-8.401
Hamilton-35,5.000,0.000,0.000,0.000,0.000,0.000,0.000,0.000,0.000,0.000,0.000,0.000,0.000,0.000,0.000,0.000,0.000,25.000,0.000,0.000,0.000,0.000,0.000,0.000,70.000,0.000,0.000,0.000,0.000,0.000,0.000,0.000,0.000,25.0,1.0,-8.381
Hamilton-36,5.000,0.000,0.000,0.000,0.000,0.000,0.000,0.000,0.000,0.000,0.000,0.000,0.000,0.000,0.000,0.000,0.000,25.000,0.000,0.000,0.000,0.000,0.000,0.000,70.000,0.000,0.000,0.000,0.000,0.000,0.000,0.000,0.000,25.0,1.0,-8.424
Hamilton-37,5.000,0.000,0.000,0.000,0.000,0.000,0.000,0.000,0.000,0.000,0.000,0.000,0.000,0.000,0.000,0.000,0.000,25.000,0.000,0.000,0.000,0.000,0.000,0.000,70.000,0.000,0.000,0.000,0.000,0.000,0.000,0.000,0.000,25.0,1.0,-8.380
Hamilton-38,5.000,0.000,0.000,0.000,0.000,0.000,0.000,0.000,0.000,0.000,0.000,0.000,0.000,0.000,0.000,0.000,0.000,25.000,0.000,0.000,0.000,0.000,0.000,0.000,70.000,0.000,0.000,0.000,0.000,0.000,0.000,0.000,0.000,25.0,2.0,-7.290
Hamilton-39,5.000,0.000,0.000,0.000,0.000,0.000,0.000,0.000,0.000,0.000,0.000,0.000,0.000,0.000,0.000,0.000,0.000,25.000,0.000,0.000,0.000,0.000,0.000,0.000,70.000,0.000,0.000,0.000,0.000,0.000,0.000,0.000,0.000,25.0,2.0,-8.659
Hamilton-40,5.000,0.000,0.000,0.000,0.000,0.000,0.000,0.000,0.000,0.000,0.000,0.000,0.000,0.000,0.000,0.000,0.000,25.000,0.000,0.000,0.000,0.000,0.000,0.000,70.000,0.000,0.000,0.000,0.000,0.000,0.000,0.000,0.000,25.0,2.0,-9.081
Hamilton-41,5.000,0.000,0.000,0.000,0.000,0.000,0.000,0.000,0.000,0.000,0.000,0.000,0.000,0.000,0.000,0.000,0.000,25.000,0.000,0.000,0.000,0.000,0.000,0.000,70.000,0.000,0.000,0.000,0.000,0.000,0.000,0.000,0.000,25.0,2.0,-8.996
Hamilton-42,5.000,0.000,0.000,0.000,0.000,0.000,0.000,0.000,0.000,0.000,0.000,0.000,0.000,0.000,0.000,0.000,0.000,25.000,0.000,0.000,0.000,0.000,0.000,0.000,70.000,0.000,0.000,0.000,0.000,0.000,0.000,0.000,0.000,25.0,2.0,-8.907
Hamilton-43,5.000,0.000,0.000,0.000,0.000,0.000,0.000,0.000,0.000,0.000,0.000,0.000,0.000,0.000,0.000,0.000,0.000,25.000,0.000,0.000,0.000,0.000,0.000,0.000,70.000,0.000,0.000,0.000,0.000,0.000,0.000,0.000,0.000,25.0,2.0,-8.757
Hamilton-44,5.000,0.000,0.000,0.000,0.000,0.000,0.000,0.000,0.000,0.000,0.000,0.000,0.000,0.000,0.000,0.000,0.000,25.000,0.000,0.000,0.000,0.000,0.000,0.000,70.000,0.000,0.000,0.000,0.000,0.000,0.000,0.000,0.000,25.0,2.0,-8.814
Hamilton-45,5.000,0.000,0.000,0.000,0.000,0.000,0.000,0.000,0.000,0.000,0.000,0.000,0.000,0.000,0.000,0.000,0.000,25.000,0.000,0.000,0.000,0.000,0.000,0.000,70.000,0.000,0.000,0.000,0.000,0.000,0.000,0.000,0.000,25.0,4.0,-7.841
Hamilton-46,5.000,0.000,0.000,0.000,0.000,0.000,0.000,0.000,0.000,0.000,0.000,0.000,0.000,0.000,0.000,0.000,0.000,25.000,0.000,0.000,0.000,0.000,0.000,0.000,70.000,0.000,0.000,0.000,0.000,0.000,0.000,0.000,0.000,25.0,4.0,-8.859
Hamilton-47,5.000,0.000,0.000,0.000,0.000,0.000,0.000,0.000,0.000,0.000,0.000,0.000,0.000,0.000,0.000,0.000,0.000,25.000,0.000,0.000,0.000,0.000,0.000,0.000,70.000,0.000,0.000,0.000,0.000,0.000,0.000,0.000,0.000,25.0,4.0,-9.247
Hamilton-48,5.000,0.000,0.000,0.000,0.000,0.000,0.000,0.000,0.000,0.000,0.000,0.000,0.000,0.000,0.000,0.000,0.000,25.000,0.000,0.000,0.000,0.000,0.000,0.000,70.000,0.000,0.000,0.000,0.000,0.000,0.000,0.000,0.000,25.0,4.0,-9.448
Hamilton-49,5.000,0.000,0.000,0.000,0.000,0.000,0.000,0.000,0.000,0.000,0.000,0.000,0.000,0.000,0.000,0.000,0.000,25.000,0.000,0.000,0.000,0.000,0.000,0.000,70.000,0.000,0.000,0.000,0.000,0.000,0.000,0.000,0.000,25.0,4.0,-9.445
Hamilton-50,5.000,0.000,0.000,0.000,0.000,0.000,0.000,0.000,0.000,0.000,0.000,0.000,0.000,0.000,0.000,0.000,0.000,25.000,0.000,0.000,0.000,0.000,0.000,0.000,70.000,0.000,0.000,0.000,0.000,0.000,0.000,0.000,0.000,25.0,4.0,-9.485
Hamilton-51,5.000,0.000,0.000,0.000,0.000,0.000,0.000,0.000,0.000,0.000,0.000,0.000,0.000,0.000,0.000,0.000,0.000,25.000,0.000,0.000,0.000,0.000,0.000,0.000,70.000,0.000,0.000,0.000,0.000,0.000,0.000,0.000,0.000,25.0,4.0,-9.542
Hamilton-52,5.000,0.000,0.000,0.000,0.000,0.000,0.000,0.000,0.000,0.000,0.000,0.000,0.000,0.000,0.000,0.000,0.000,25.000,0.000,0.000,0.000,0.000,0.000,0.000,70.000,0.000,0.000,0.000,0.000,0.000,0.000,0.000,0.000,25.0,6.4,-7.838
Hamilton-53,5.000,0.000,0.000,0.000,0.000,0.000,0.000,0.000,0.000,0.000,0.000,0.000,0.000,0.000,0.000,0.000,0.000,25.000,0.000,0.000,0.000,0.000,0.000,0.000,70.000,0.000,0.000,0.000,0.000,0.000,0.000,0.000,0.000,25.0,6.4,-8.562
Hamilton-54,5.000,0.000,0.000,0.000,0.000,0.000,0.000,0.000,0.000,0.000,0.000,0.000,0.000,0.000,0.000,0.000,0.000,25.000,0.000,0.000,0.000,0.000,0.000,0.000,70.000,0.000,0.000,0.000,0.000,0.000,0.000,0.000,0.000,25.0,6.4,-9.091
Hamilton-55,5.000,0.000,0.000,0.000,0.000,0.000,0.000,0.000,0.000,0.000,0.000,0.000,0.000,0.000,0.000,0.000,0.000,25.000,0.000,0.000,0.000,0.000,0.000,0.000,70.000,0.000,0.000,0.000,0.000,0.000,0.000,0.000,0.000,25.0,6.4,-9.158
Hamilton-56,5.000,0.000,0.000,0.000,0.000,0.000,0.000,0.000,0.000,0.000,0.000,0.000,0.000,0.000,0.000,0.000,0.000,25.000,0.000,0.000,0.000,0.000,0.000,0.000,70.000,0.000,0.000,0.000,0.000,0.000,0.000,0.000,0.000,25.0,6.4,-9.140
Hamilton-57,5.000,0.000,0.000,0.000,0.000,0.000,0.000,0.000,0.000,0.000,0.000,0.000,0.000,0.000,0.000,0.000,0.000,25.000,0.000,0.000,0.000,0.000,0.000,0.000,70.000,0.000,0.000,0.000,0.000,0.000,0.000,0.000,0.000,25.0,6.4,-9.158
Hamilton-58,5.000,0.000,0.000,0.000,0.000,0.000,0.000,0.000,0.000,0.000,0.000,0.000,0.000,0.000,0.000,0.000,0.000,25.000,0.000,0.000,0.000,0.000,0.000,0.000,70.000,0.000,0.000,0.000,0.000,0.000,0.000,0.000,0.000,25.0,9.1,-8.242
Hamilton-59,5.000,0.000,0.000,0.000,0.000,0.000,0.000,0.000,0.000,0.000,0.000,0.000,0.000,0.000,0.000,0.000,0.000,25.000,0.000,0.000,0.000,0.000,0.000,0.000,70.000,0.000,0.000,0.000,0.000,0.000,0.000,0.000,0.000,25.0,9.1,-8.303
Hamilton-60,5.000,0.000,0.000,0.000,0.000,0.000,0.000,0.000,0.000,0.000,0.000,0.000,0.000,0.000,0.000,0.000,0.000,25.000,0.000,0.000,0.000,0.000,0.000,0.000,70.000,0.000,0.000,0.000,0.000,0.000,0.000,0.000,0.000,25.0,9.1,-8.590
Hamilton-61,5.000,0.000,0.000,0.000,0.000,0.000,0.000,0.000,0.000,0.000,0.000,0.000,0.000,0.000,0.000,0.000,0.000,25.000,0.000,0.000,0.000,0.000,0.000,0.000,70.000,0.000,0.000,0.000,0.000,0.000,0.000,0.000,0.000,25.0,9.1,-8.702
Hamilton-62,5.000,0.000,0.000,0.000,0.000,0.000,0.000,0.000,0.000,0.000,0.000,0.000,0.000,0.000,0.000,0.000,0.000,25.000,0.000,0.000,0.000,0.000,0.000,0.000,70.000,0.000,0.000,0.000,0.000,0.000,0.000,0.000,0.000,25.0,9.1,-8.738
Hamilton-63,5.000,0.000,0.000,0.000,0.000,0.000,0.000,0.000,0.000,0.000,0.000,0.000,0.000,0.000,0.000,0.000,0.000,25.000,0.000,0.000,0.000,0.000,0.000,0.000,70.000,0.000,0.000,0.000,0.000,0.000,0.000,0.000,0.000,25.0,9.1,-8.770
Hamilton-64,5.000,0.000,0.000,0.000,0.000,0.000,0.000,0.000,0.000,0.000,0.000,0.000,0.000,0.000,0.000,0.000,0.000,25.000,0.000,0.000,0.000,0.000,0.000,0.000,70.000,0.000,0.000,0.000,0.000,0.000,0.000,0.000,0.000,25.0,12.0,-3.900
Hamilton-65,5.000,0.000,0.000,0.000,0.000,0.000,0.000,0.000,0.000,0.000,0.000,0.000,0.000,0.000,0.000,0.000,0.000,25.000,0.000,0.000,0.000,0.000,0.000,0.000,70.000,0.000,0.000,0.000,0.000,0.000,0.000,0.000,0.000,25.0,12.0,-4.937
Hamilton-66,5.000,0.000,0.000,0.000,0.000,0.000,0.000,0.000,0.000,0.000,0.000,0.000,0.000,0.000,0.000,0.000,0.000,25.000,0.000,0.000,0.000,0.000,0.000,0.000,70.000,0.000,0.000,0.000,0.000,0.000,0.000,0.000,0.000,25.0,12.0,-5.078
Hamilton-67,5.000,0.000,0.000,0.000,0.000,0.000,0.000,0.000,0.000,0.000,0.000,0.000,0.000,0.000,0.000,0.000,0.000,25.000,0.000,0.000,0.000,0.000,0.000,0.000,70.000,0.000,0.000,0.000,0.000,0.000,0.000,0.000,0.000,25.0,12.0,-5.171
Hamilton-68,5.000,0.000,0.000,0.000,0.000,0.000,0.000,0.000,0.000,0.000,0.000,0.000,0.000,0.000,0.000,0.000,0.000,25.000,0.000,0.000,0.000,0.000,0.000,0.000,70.000,0.000,0.000,0.000,0.000,0.000,0.000,0.000,0.000,25.0,12.0,-5.459
Hamilton-69,5.000,0.000,0.000,0.000,0.000,0.000,0.000,0.000,0.000,0.000,0.000,0.000,0.000,0.000,0.000,0.000,0.000,25.000,0.000,0.000,0.000,0.000,0.000,0.000,70.000,0.000,0.000,0.000,0.000,0.000,0.000,0.000,0.000,25.0,12.0,-5.474
Hamilton-70,5.000,0.000,0.000,0.000,0.000,0.000,0.000,0.000,0.000,0.000,0.000,0.000,0.000,0.000,0.000,0.000,0.000,25.000,0.000,0.000,0.000,0.000,0.000,0.000,70.000,0.000,0.000,0.000,0.000,0.000,0.000,0.000,0.000,25.0,12.0,-5.594
Hamilton-71,10.000,0.000,0.000,0.000,0.000,0.000,0.000,0.000,0.000,0.000,0.000,0.000,0.000,0.000,0.000,0.000,0.000,25.000,0.000,0.000,0.000,0.000,0.000,0.000,65.000,0.000,0.000,0.000,0.000,0.000,0.000,0.000,0.000,25.0,1.0,-6.717
Hamilton-72,10.000,0.000,0.000,0.000,0.000,0.000,0.000,0.000,0.000,0.000,0.000,0.000,0.000,0.000,0.000,0.000,0.000,25.000,0.000,0.000,0.000,0.000,0.000,0.000,65.000,0.000,0.000,0.000,0.000,0.000,0.000,0.000,0.000,25.0,1.0,-8.068
Hamilton-73,10.000,0.000,0.000,0.000,0.000,0.000,0.000,0.000,0.000,0.000,0.000,0.000,0.000,0.000,0.000,0.000,0.000,25.000,0.000,0.000,0.000,0.000,0.000,0.000,65.000,0.000,0.000,0.000,0.000,0.000,0.000,0.000,0.000,25.0,1.0,-7.894
Hamilton-74,10.000,0.000,0.000,0.000,0.000,0.000,0.000,0.000,0.000,0.000,0.000,0.000,0.000,0.000,0.000,0.000,0.000,25.000,0.000,0.000,0.000,0.000,0.000,0.000,65.000,0.000,0.000,0.000,0.000,0.000,0.000,0.000,0.000,25.0,1.0,-7.806
Hamilton-75,10.000,0.000,0.000,0.000,0.000,0.000,0.000,0.000,0.000,0.000,0.000,0.000,0.000,0.000,0.000,0.000,0.000,25.000,0.000,0.000,0.000,0.000,0.000,0.000,65.000,0.000,0.000,0.000,0.000,0.000,0.000,0.000,0.000,25.0,1.0,-7.868
Hamilton-76,10.000,0.000,0.000,0.000,0.000,0.000,0.000,0.000,0.000,0.000,0.000,0.000,0.000,0.000,0.000,0.000,0.000,25.000,0.000,0.000,0.000,0.000,0.000,0.000,65.000,0.000,0.000,0.000,0.000,0.000,0.000,0.000,0.000,25.0,1.0,-7.789
Hamilton-77,10.000,0.000,0.000,0.000,0.000,0.000,0.000,0.000,0.000,0.000,0.000,0.000,0.000,0.000,0.000,0.000,0.000,25.000,0.000,0.000,0.000,0.000,0.000,0.000,65.000,0.000,0.000,0.000,0.000,0.000,0.000,0.000,0.000,25.0,1.0,-7.790
Hamilton-78,10.000,0.000,0.000,0.000,0.000,0.000,0.000,0.000,0.000,0.000,0.000,0.000,0.000,0.000,0.000,0.000,0.000,25.000,0.000,0.000,0.000,0.000,0.000,0.000,65.000,0.000,0.000,0.000,0.000,0.000,0.000,0.000,0.000,25.0,2.0,-6.938
Hamilton-79,10.000,0.000,0.000,0.000,0.000,0.000,0.000,0.000,0.000,0.000,0.000,0.000,0.000,0.000,0.000,0.000,0.000,25.000,0.000,0.000,0.000,0.000,0.000,0.000,65.000,0.000,0.000,0.000,0.000,0.000,0.000,0.000,0.000,25.0,2.0,-8.319
Hamilton-80,10.000,0.000,0.000,0.000,0.000,0.000,0.000,0.000,0.000,0.000,0.000,0.000,0.000,0.000,0.000,0.000,0.000,25.000,0.000,0.000,0.000,0.000,0.000,0.000,65.000,0.000,0.000,0.000,0.000,0.000,0.000,0.000,0.000,25.0,2.0,-8.171
Hamilton-81,10.000,0.000,0.000,0.000,0.000,0.000,0.000,0.000,0.000,0.000,0.000,0.000,0.000,0.000,0.000,0.000,0.000,25.000,0.000,0.000,0.000,0.000,0.000,0.000,65.000,0.000,0.000,0.000,0.000,0.000,0.000,0.000,0.000,25.0,2.0,-8.316
Hamilton-82,10.000,0.000,0.000,0.000,0.000,0.000,0.000,0.000,0.000,0.000,0.000,0.000,0.000,0.000,0.000,0.000,0.000,25.000,0.000,0.000,0.000,0.000,0.000,0.000,65.000,0.000,0.000,0.000,0.000,0.000,0.000,0.000,0.000,25.0,2.0,-8.225
Hamilton-83,10.000,0.000,0.000,0.000,0.000,0.000,0.000,0.000,0.000,0.000,0.000,0.000,0.000,0.000,0.000,0.000,0.000,25.000,0.000,0.000,0.000,0.000,0.000,0.000,65.000,0.000,0.000,0.000,0.000,0.000,0.000,0.000,0.000,25.0,2.0,-8.089
Hamilton-84,10.000,0.000,0.000,0.000,0.000,0.000,0.000,0.000,0.000,0.000,0.000,0.000,0.000,0.000,0.000,0.000,0.000,25.000,0.000,0.000,0.000,0.000,0.000,0.000,65.000,0.000,0.000,0.000,0.000,0.000,0.000,0.000,0.000,25.0,2.0,-8.205
Hamilton-85,10.000,0.000,0.000,0.000,0.000,0.000,0.000,0.000,0.000,0.000,0.000,0.000,0.000,0.000,0.000,0.000,0.000,25.000,0.000,0.000,0.000,0.000,0.000,0.000,65.000,0.000,0.000,0.000,0.000,0.000,0.000,0.000,0.000,25.0,4.0,-6.877
Hamilton-86,10.000,0.000,0.000,0.000,0.000,0.000,0.000,0.000,0.000,0.000,0.000,0.000,0.000,0.000,0.000,0.000,0.000,25.000,0.000,0.000,0.000,0.000,0.000,0.000,65.000,0.000,0.000,0.000,0.000,0.000,0.000,0.000,0.000,25.0,4.0,-8.184
Hamilton-87,10.000,0.000,0.000,0.000,0.000,0.000,0.000,0.000,0.000,0.000,0.000,0.000,0.000,0.000,0.000,0.000,0.000,25.000,0.000,0.000,0.000,0.000,0.000,0.000,65.000,0.000,0.000,0.000,0.000,0.000,0.000,0.000,0.000,25.0,4.0,-8.587
Hamilton-88,10.000,0.000,0.000,0.000,0.000,0.000,0.000,0.000,0.000,0.000,0.000,0.000,0.000,0.000,0.000,0.000,0.000,25.000,0.000,0.000,0.000,0.000,0.000,0.000,65.000,0.000,0.000,0.000,0.000,0.000,0.000,0.000,0.000,25.0,4.0,-8.958
Hamilton-89,10.000,0.000,0.000,0.000,0.000,0.000,0.000,0.000,0.000,0.000,0.000,0.000,0.000,0.000,0.000,0.000,0.000,25.000,0.000,0.000,0.000,0.000,0.000,0.000,65.000,0.000,0.000,0.000,0.000,0.000,0.000,0.000,0.000,25.0,4.0,-8.994
Hamilton-90,10.000,0.000,0.000,0.000,0.000,0.000,0.000,0.000,0.000,0.000,0.000,0.000,0.000,0.000,0.000,0.000,0.000,25.000,0.000,0.000,0.000,0.000,0.000,0.000,65.000,0.000,0.000,0.000,0.000,0.000,0.000,0.000,0.000,25.0,4.0,-9.009
Hamilton-91,10.000,0.000,0.000,0.000,0.000,0.000,0.000,0.000,0.000,0.000,0.000,0.000,0.000,0.000,0.000,0.000,0.000,25.000,0.000,0.000,0.000,0.000,0.000,0.000,65.000,0.000,0.000,0.000,0.000,0.000,0.000,0.000,0.000,25.0,4.0,-8.983
Hamilton-92,10.000,0.000,0.000,0.000,0.000,0.000,0.000,0.000,0.000,0.000,0.000,0.000,0.000,0.000,0.000,0.000,0.000,25.000,0.000,0.000,0.000,0.000,0.000,0.000,65.000,0.000,0.000,0.000,0.000,0.000,0.000,0.000,0.000,25.0,6.4,-8.520
Hamilton-93,10.000,0.000,0.000,0.000,0.000,0.000,0.000,0.000,0.000,0.000,0.000,0.000,0.000,0.000,0.000,0.000,0.000,25.000,0.000,0.000,0.000,0.000,0.000,0.000,65.000,0.000,0.000,0.000,0.000,0.000,0.000,0.000,0.000,25.0,6.4,-9.143
Hamilton-94,10.000,0.000,0.000,0.000,0.000,0.000,0.000,0.000,0.000,0.000,0.000,0.000,0.000,0.000,0.000,0.000,0.000,25.000,0.000,0.000,0.000,0.000,0.000,0.000,65.000,0.000,0.000,0.000,0.000,0.000,0.000,0.000,0.000,25.0,6.4,-9.158
Hamilton-95,10.000,0.000,0.000,0.000,0.000,0.000,0.000,0.000,0.000,0.000,0.000,0.000,0.000,0.000,0.000,0.000,0.000,25.000,0.000,0.000,0.000,0.000,0.000,0.000,65.000,0.000,0.000,0.000,0.000,0.000,0.000,0.000,0.000,25.0,6.4,-9.236
Hamilton-96,10.000,0.000,0.000,0.000,0.000,0.000,0.000,0.000,0.000,0.000,0.000,0.000,0.000,0.000,0.000,0.000,0.000,25.000,0.000,0.000,0.000,0.000,0.000,0.000,65.000,0.000,0.000,0.000,0.000,0.000,0.000,0.000,0.000,25.0,6.4,-9.227
Hamilton-97,10.000,0.000,0.000,0.000,0.000,0.000,0.000,0.000,0.000,0.000,0.000,0.000,0.000,0.000,0.000,0.000,0.000,25.000,0.000,0.000,0.000,0.000,0.000,0.000,65.000,0.000,0.000,0.000,0.000,0.000,0.000,0.000,0.000,25.0,6.4,-9.302
Hamilton-98,10.000,0.000,0.000,0.000,0.000,0.000,0.000,0.000,0.000,0.000,0.000,0.000,0.000,0.000,0.000,0.000,0.000,25.000,0.000,0.000,0.000,0.000,0.000,0.000,65.000,0.000,0.000,0.000,0.000,0.000,0.000,0.000,0.000,25.0,6.4,-9.340
Hamilton-99,10.000,0.000,0.000,0.000,0.000,0.000,0.000,0.000,0.000,0.000,0.000,0.000,0.000,0.000,0.000,0.000,0.000,25.000,0.000,0.000,0.000,0.000,0.000,0.000,65.000,0.000,0.000,0.000,0.000,0.000,0.000,0.000,0.000,25.0,9.3,-8.266
Hamilton-100,10.000,0.000,0.000,0.000,0.000,0.000,0.000,0.000,0.000,0.000,0.000,0.000,0.000,0.000,0.000,0.000,0.000,25.000,0.000,0.000,0.000,0.000,0.000,0.000,65.000,0.000,0.000,0.000,0.000,0.000,0.000,0.000,0.000,25.0,9.3,-8.392
Hamilton-101,10.000,0.000,0.000,0.000,0.000,0.000,0.000,0.000,0.000,0.000,0.000,0.000,0.000,0.000,0.000,0.000,0.000,25.000,0.000,0.000,0.000,0.000,0.000,0.000,65.000,0.000,0.000,0.000,0.000,0.000,0.000,0.000,0.000,25.0,9.3,-8.441
Hamilton-102,10.000,0.000,0.000,0.000,0.000,0.000,0.000,0.000,0.000,0.000,0.000,0.000,0.000,0.000,0.000,0.000,0.000,25.000,0.000,0.000,0.000,0.000,0.000,0.000,65.000,0.000,0.000,0.000,0.000,0.000,0.000,0.000,0.000,25.0,9.3,-8.519
Hamilton-103,10.000,0.000,0.000,0.000,0.000,0.000,0.000,0.000,0.000,0.000,0.000,0.000,0.000,0.000,0.000,0.000,0.000,25.000,0.000,0.000,0.000,0.000,0.000,0.000,65.000,0.000,0.000,0.000,0.000,0.000,0.000,0.000,0.000,25.0,9.3,-8.542
Hamilton-104,10.000,0.000,0.000,0.000,0.000,0.000,0.000,0.000,0.000,0.000,0.000,0.000,0.000,0.000,0.000,0.000,0.000,25.000,0.000,0.000,0.000,0.000,0.000,0.000,65.000,0.000,0.000,0.000,0.000,0.000,0.000,0.000,0.000,25.0,9.3,-8.563
Hamilton-105,10.000,0.000,0.000,0.000,0.000,0.000,0.000,0.000,0.000,0.000,0.000,0.000,0.000,0.000,0.000,0.000,0.000,25.000,0.000,0.000,0.000,0.000,0.000,0.000,65.000,0.000,0.000,0.000,0.000,0.000,0.000,0.000,0.000,25.0,12.0,-4.908
Hamilton-106,10.000,0.000,0.000,0.000,0.000,0.000,0.000,0.000,0.000,0.000,0.000,0.000,0.000,0.000,0.000,0.000,0.000,25.000,0.000,0.000,0.000,0.000,0.000,0.000,65.000,0.000,0.000,0.000,0.000,0.000,0.000,0.000,0.000,25.0,12.0,-5.148
Hamilton-107,10.000,0.000,0.000,0.000,0.000,0.000,0.000,0.000,0.000,0.000,0.000,0.000,0.000,0.000,0.000,0.000,0.000,25.000,0.000,0.000,0.000,0.000,0.000,0.000,65.000,0.000,0.000,0.000,0.000,0.000,0.000,0.000,0.000,25.0,12.0,-5.467
Hamilton-108,10.000,0.000,0.000,0.000,0.000,0.000,0.000,0.000,0.000,0.000,0.000,0.000,0.000,0.000,0.000,0.000,0.000,25.000,0.000,0.000,0.000,0.000,0.000,0.000,65.000,0.000,0.000,0.000,0.000,0.000,0.000,0.000,0.000,25.0,12.0,-5.508
Hamilton-109,10.000,0.000,0.000,0.000,0.000,0.000,0.000,0.000,0.000,0.000,0.000,0.000,0.000,0.000,0.000,0.000,0.000,25.000,0.000,0.000,0.000,0.000,0.000,0.000,65.000,0.000,0.000,0.000,0.000,0.000,0.000,0.000,0.000,25.0,12.0,-5.537
Hamilton-110,10.000,0.000,0.000,0.000,0.000,0.000,0.000,0.000,0.000,0.000,0.000,0.000,0.000,0.000,0.000,0.000,0.000,25.000,0.000,0.000,0.000,0.000,0.000,0.000,65.000,0.000,0.000,0.000,0.000,0.000,0.000,0.000,0.000,25.0,12.0,-5.607
Hamilton-111,10.000,0.000,0.000,0.000,0.000,0.000,0.000,0.000,0.000,0.000,0.000,0.000,0.000,0.000,0.000,0.000,0.000,25.000,0.000,0.000,0.000,0.000,0.000,0.000,65.000,0.000,0.000,0.000,0.000,0.000,0.000,0.000,0.000,25.0,12.0,-5.635
Hamilton-112,15.000,0.000,0.000,0.000,0.000,0.000,0.000,0.000,0.000,0.000,0.000,0.000,0.000,0.000,0.000,0.000,0.000,25.000,0.000,0.000,0.000,0.000,0.000,0.000,60.000,0.000,0.000,0.000,0.000,0.000,0.000,0.000,0.000,25.0,1.0,0.142
Hamilton-113,15.000,0.000,0.000,0.000,0.000,0.000,0.000,0.000,0.000,0.000,0.000,0.000,0.000,0.000,0.000,0.000,0.000,25.000,0.000,0.000,0.000,0.000,0.000,0.000,60.000,0.000,0.000,0.000,0.000,0.000,0.000,0.000,0.000,25.0,1.0,0.477
Hamilton-114,15.000,0.000,0.000,0.000,0.000,0.000,0.000,0.000,0.000,0.000,0.000,0.000,0.000,0.000,0.000,0.000,0.000,25.000,0.000,0.000,0.000,0.000,0.000,0.000,60.000,0.000,0.000,0.000,0.000,0.000,0.000,0.000,0.000,25.0,1.0,0.650
Hamilton-115,15.000,0.000,0.000,0.000,0.000,0.000,0.000,0.000,0.000,0.000,0.000,0.000,0.000,0.000,0.000,0.000,0.000,25.000,0.000,0.000,0.000,0.000,0.000,0.000,60.000,0.000,0.000,0.000,0.000,0.000,0.000,0.000,0.000,25.0,1.0,0.704
Hamilton-116,15.000,0.000,0.000,0.000,0.000,0.000,0.000,0.000,0.000,0.000,0.000,0.000,0.000,0.000,0.000,0.000,0.000,25.000,0.000,0.000,0.000,0.000,0.000,0.000,60.000,0.000,0.000,0.000,0.000,0.000,0.000,0.000,0.000,25.0,1.0,0.336
Hamilton-117,15.000,0.000,0.000,0.000,0.000,0.000,0.000,0.000,0.000,0.000,0.000,0.000,0.000,0.000,0.000,0.000,0.000,25.000,0.000,0.000,0.000,0.000,0.000,0.000,60.000,0.000,0.000,0.000,0.000,0.000,0.000,0.000,0.000,25.0,2.0,-2.931
Hamilton-118,15.000,0.000,0.000,0.000,0.000,0.000,0.000,0.000,0.000,0.000,0.000,0.000,0.000,0.000,0.000,0.000,0.000,25.000,0.000,0.000,0.000,0.000,0.000,0.000,60.000,0.000,0.000,0.000,0.000,0.000,0.000,0.000,0.000,25.0,2.0,-2.856
Hamilton-119,15.000,0.000,0.000,0.000,0.000,0.000,0.000,0.000,0.000,0.000,0.000,0.000,0.000,0.000,0.000,0.000,0.000,25.000,0.000,0.000,0.000,0.000,0.000,0.000,60.000,0.000,0.000,0.000,0.000,0.000,0.000,0.000,0.000,25.0,2.0,-2.909
Hamilton-120,15.000,0.000,0.000,0.000,0.000,0.000,0.000,0.000,0.000,0.000,0.000,0.000,0.000,0.000,0.000,0.000,0.000,25.000,0.000,0.000,0.000,0.000,0.000,0.000,60.000,0.000,0.000,0.000,0.000,0.000,0.000,0.000,0.000,25.0,2.0,-2.740
Hamilton-121,15.000,0.000,0.000,0.000,0.000,0.000,0.000,0.000,0.000,0.000,0.000,0.000,0.000,0.000,0.000,0.000,0.000,25.000,0.000,0.000,0.000,0.000,0.000,0.000,60.000,0.000,0.000,0.000,0.000,0.000,0.000,0.000,0.000,25.0,2.0,-2.869
Hamilton-122,15.000,0.000,0.000,0.000,0.000,0.000,0.000,0.000,0.000,0.000,0.000,0.000,0.000,0.000,0.000,0.000,0.000,25.000,0.000,0.000,0.000,0.000,0.000,0.000,60.000,0.000,0.000,0.000,0.000,0.000,0.000,0.000,0.000,25.0,2.0,-2.973
Hamilton-123,15.000,0.000,0.000,0.000,0.000,0.000,0.000,0.000,0.000,0.000,0.000,0.000,0.000,0.000,0.000,0.000,0.000,25.000,0.000,0.000,0.000,0.000,0.000,0.000,60.000,0.000,0.000,0.000,0.000,0.000,0.000,0.000,0.000,25.0,4.0,-7.531
Hamilton-124,15.000,0.000,0.000,0.000,0.000,0.000,0.000,0.000,0.000,0.000,0.000,0.000,0.000,0.000,0.000,0.000,0.000,25.000,0.000,0.000,0.000,0.000,0.000,0.000,60.000,0.000,0.000,0.000,0.000,0.000,0.000,0.000,0.000,25.0,4.0,-8.067
Hamilton-125,15.000,0.000,0.000,0.000,0.000,0.000,0.000,0.000,0.000,0.000,0.000,0.000,0.000,0.000,0.000,0.000,0.000,25.000,0.000,0.000,0.000,0.000,0.000,0.000,60.000,0.000,0.000,0.000,0.000,0.000,0.000,0.000,0.000,25.0,4.0,-8.283
Hamilton-126,15.000,0.000,0.000,0.000,0.000,0.000,0.000,0.000,0.000,0.000,0.000,0.000,0.000,0.000,0.000,0.000,0.000,25.000,0.000,0.000,0.000,0.000,0.000,0.000,60.000,0.000,0.000,0.000,0.000,0.000,0.000,0.000,0.000,25.0,4.0,-8.391
Hamilton-127,15.000,0.000,0.000,0.000,0.000,0.000,0.000,0.000,0.000,0.000,0.000,0.000,0.000,0.000,0.000,0.000,0.000,25.000,0.000,0.000,0.000,0.000,0.000,0.000,60.000,0.000,0.000,0.000,0.000,0.000,0.000,0.000,0.000,25.0,4.0,-8.466
Hamilton-128,15.000,0.000,0.000,0.000,0.000,0.000,0.000,0.000,0.000,0.000,0.000,0.000,0.000,0.000,0.000,0.000,0.000,25.000,0.000,0.000,0.000,0.000,0.000,0.000,60.000,0.000,0.000,0.000,0.000,0.000,0.000,0.000,0.000,25.0,4.0,-8.539
Hamilton-129,15.000,0.000,0.000,0.000,0.000,0.000,0.000,0.000,0.000,0.000,0.000,0.000,0.000,0.000,0.000,0.000,0.000,25.000,0.000,0.000,0.000,0.000,0.000,0.000,60.000,0.000,0.000,0.000,0.000,0.000,0.000,0.000,0.000,25.0,4.0,-8.505
Hamilton-130,15.000,0.000,0.000,0.000,0.000,0.000,0.000,0.000,0.000,0.000,0.000,0.000,0.000,0.000,0.000,0.000,0.000,25.000,0.000,0.000,0.000,0.000,0.000,0.000,60.000,0.000,0.000,0.000,0.000,0.000,0.000,0.000,0.000,25.0,6.4,-8.846
Hamilton-131,15.000,0.000,0.000,0.000,0.000,0.000,0.000,0.000,0.000,0.000,0.000,0.000,0.000,0.000,0.000,0.000,0.000,25.000,0.000,0.000,0.000,0.000,0.000,0.000,60.000,0.000,0.000,0.000,0.000,0.000,0.000,0.000,0.000,25.0,6.4,-9.302
Hamilton-132,15.000,0.000,0.000,0.000,0.000,0.000,0.000,0.000,0.000,0.000,0.000,0.000,0.000,0.000,0.000,0.000,0.000,25.000,0.000,0.000,0.000,0.000,0.000,0.000,60.000,0.000,0.000,0.000,0.000,0.000,0.000,0.000,0.000,25.0,6.4,-9.318
Hamilton-133,15.000,0.000,0.000,0.000,0.000,0.000,0.000,0.000,0.000,0.000,0.000,0.000,0.000,0.000,0.000,0.000,0.000,25.000,0.000,0.000,0.000,0.000,0.000,0.000,60.000,0.000,0.000,0.000,0.000,0.000,0.000,0.000,0.000,25.0,6.4,-9.329
Hamilton-134,15.000,0.000,0.000,0.000,0.000,0.000,0.000,0.000,0.000,0.000,0.000,0.000,0.000,0.000,0.000,0.000,0.000,25.000,0.000,0.000,0.000,0.000,0.000,0.000,60.000,0.000,0.000,0.000,0.000,0.000,0.000,0.000,0.000,25.0,6.4,-9.276
Hamilton-135,15.000,0.000,0.000,0.000,0.000,0.000,0.000,0.000,0.000,0.000,0.000,0.000,0.000,0.000,0.000,0.000,0.000,25.000,0.000,0.000,0.000,0.000,0.000,0.000,60.000,0.000,0.000,0.000,0.000,0.000,0.000,0.000,0.000,25.0,6.4,-9.224
Hamilton-136,15.000,0.000,0.000,0.000,0.000,0.000,0.000,0.000,0.000,0.000,0.000,0.000,0.000,0.000,0.000,0.000,0.000,25.000,0.000,0.000,0.000,0.000,0.000,0.000,60.000,0.000,0.000,0.000,0.000,0.000,0.000,0.000,0.000,25.0,6.4,-9.295
Hamilton-137,15.000,0.000,0.000,0.000,0.000,0.000,0.000,0.000,0.000,0.000,0.000,0.000,0.000,0.000,0.000,0.000,0.000,25.000,0.000,0.000,0.000,0.000,0.000,0.000,60.000,0.000,0.000,0.000,0.000,0.000,0.000,0.000,0.000,25.0,9.3,-8.335
Hamilton-138,15.000,0.000,0.000,0.000,0.000,0.000,0.000,0.000,0.000,0.000,0.000,0.000,0.000,0.000,0.000,0.000,0.000,25.000,0.000,0.000,0.000,0.000,0.000,0.000,60.000,0.000,0.000,0.000,0.000,0.000,0.000,0.000,0.000,25.0,9.3,-8.692
Hamilton-139,15.000,0.000,0.000,0.000,0.000,0.000,0.000,0.000,0.000,0.000,0.000,0.000,0.000,0.000,0.000,0.000,0.000,25.000,0.000,0.000,0.000,0.000,0.000,0.000,60.000,0.000,0.000,0.000,0.000,0.000,0.000,0.000,0.000,25.0,9.3,-8.893
Hamilton-140,15.000,0.000,0.000,0.000,0.000,0.000,0.000,0.000,0.000,0.000,0.000,0.000,0.000,0.000,0.000,0.000,0.000,25.000,0.000,0.000,0.000,0.000,0.000,0.000,60.000,0.000,0.000,0.000,0.000,0.000,0.000,0.000,0.000,25.0,9.3,-8.915
Hamilton-141,15.000,0.000,0.000,0.000,0.000,0.000,0.000,0.000,0.000,0.000,0.000,0.000,0.000,0.000,0.000,0.000,0.000,25.000,0.000,0.000,0.000,0.000,0.000,0.000,60.000,0.000,0.000,0.000,0.000,0.000,0.000,0.000,0.000,25.0,9.3,-8.899
Hamilton-142,15.000,0.000,0.000,0.000,0.000,0.000,0.000,0.000,0.000,0.000,0.000,0.000,0.000,0.000,0.000,0.000,0.000,25.000,0.000,0.000,0.000,0.000,0.000,0.000,60.000,0.000,0.000,0.000,0.000,0.000,0.000,0.000,0.000,25.0,9.3,-8.958
Hamilton-143,15.000,0.000,0.000,0.000,0.000,0.000,0.000,0.000,0.000,0.000,0.000,0.000,0.000,0.000,0.000,0.000,0.000,25.000,0.000,0.000,0.000,0.000,0.000,0.000,60.000,0.000,0.000,0.000,0.000,0.000,0.000,0.000,0.000,25.0,9.3,-8.988
Hamilton-144,15.000,0.000,0.000,0.000,0.000,0.000,0.000,0.000,0.000,0.000,0.000,0.000,0.000,0.000,0.000,0.000,0.000,25.000,0.000,0.000,0.000,0.000,0.000,0.000,60.000,0.000,0.000,0.000,0.000,0.000,0.000,0.000,0.000,25.0,12.0,-4.553
Hamilton-145,15.000,0.000,0.000,0.000,0.000,0.000,0.000,0.000,0.000,0.000,0.000,0.000,0.000,0.000,0.000,0.000,0.000,25.000,0.000,0.000,0.000,0.000,0.000,0.000,60.000,0.000,0.000,0.000,0.000,0.000,0.000,0.000,0.000,25.0,12.0,-5.109
