Repository: OUANZOUGUIAbdelhak/NEURAL-NETWORK-TRAINING-ON-GLASS-ALTERATION-DATA

File: Convert_Data/Data_From_Faijan_Oxides.csv (part 3 of 5)
Glass,Al2O3,B2O3,BaO,CaO,Ce2O3,Cl,Cr2O3,Cs2O,F,Fe2O3,HfO2,K2O,La2O3,Li2O,MgO,MnO2,MoO3,Na2O,NiO,Nd2O3,P2O5,Pr2O3,RuO2,SO3,SiO2,SrO,SnO2,TeO2,TiO2,V2O5,Y2O3,ZnO,ZrO2,Temprature,pH,ln_rate
Hamilton-146,15.000,0.000,0.000,0.000,0.000,0.000,0.000,0.000,0.000,0.000,0.000,0.000,0.000,0.000,0.000,0.000,0.000,25.000,0.000,0.000,0.000,0.000,0.000,0.000,60.000,0.000,0.000,0.000,0.000,0.000,0.000,0.000,0.000,25.0,12.0,-5.589
Hamilton-147,15.000,0.000,0.000,0.000,0.000,0.000,0.000,0.000,0.000,0.000,0.000,0.000,0.000,0.000,0.000,0.000,0.000,25.000,0.000,0.000,0.000,0.000,0.000,0.000,60.000,0.000,0.000,0.000,0.000,0.000,0.000,0.000,0.000,25.0,12.0,-5.493
Hamilton-148,15.000,0.000,0.000,0.000,0.000,0.000,0.000,0.000,0.000,0.000,0.000,0.000,0.000,0.000,0.000,0.000,0.000,25.000,0.000,0.000,0.000,0.000,0.000,0.000,60.000,0.000,0.000,0.000,0.000,0.000,0.000,0.000,0.000,25.0,12.0,-5.576
Hamilton-149,15.000,0.000,0.000,0.000,0.000,0.000,0.000,0.000,0.000,0.000,0.000,0.000,0.000,0.000,0.000,0.000,0.000,25.000,0.000,0.000,0.000,0.000,0.000,0.000,60.000,0.000,0.000,0.000,0.000,0.000,0.000,0.000,0.000,25.0,12.0,-5.546
Hamilton-150,15.000,0.000,0.000,0.000,0.000,0.000,0.000,0.000,0.000,0.000,0.000,0.000,0.000,0.000,0.000,0.000,0.000,25.000,0.000,0.000,0.000,0.000,0.000,0.000,60.000,0.000,0.000,0.000,0.000,0.000,0.000,0.000,0.000,25.0,12.0,-5.549
Hamilton-151,20.000,0.000,0.000,0.000,0.000,0.000,0.000,0.000,0.000,0.000,0.000,0.000,0.000,0.000,0.000,0.000,0.000,25.000,0.000,0.000,0.000,0.000,0.000,0.000,55.000,0.000,0.000,0.000,0.000,0.000,0.000,0.000,0.000,25.0,1.0,0.215
Hamilton-152,20.000,0.000,0.000,0.000,0.000,0.000,0.000,0.000,0.000,0.000,0.000,0.000,0.000,0.000,0.000,0.000,0.000,25.000,0.000,0.000,0.000,0.000,0.000,0.000,55.000,0.000,0.000,0.000,0.000,0.000,0.000,0.000,0.000,25.0,1.0,0.443
Hamilton-153,20.000,0.000,0.000,0.000,0.000,0.000,0.000,0.000,0.000,0.000,0.000,0.000,0.000,0.000,0.000,0.000,0.000,25.000,0.000,0.000,0.000,0.000,0.000,0.000,55.000,0.000,0.000,0.000,0.000,0.000,0.000,0.000,0.000,25.0,1.0,0.583
Hamilton-154,20.000,0.000,0.000,0.000,0.000,0.000,0.000,0.000,0.000,0.000,0.000,0.000,0.000,0.000,0.000,0.000,0.000,25.000,0.000,0.000,0.000,0.000,0.000,0.000,55.000,0.000,0.000,0.000,0.000,0.000,0.000,0.000,0.000,25.0,1.0,0.535
Hamilton-155,20.000,0.000,0.000,0.000,0.000,0.000,0.000,0.000,0.000,0.000,0.000,0.000,0.000,0.000,0.000,0.000,0.000,25.000,0.000,0.000,0.000,0.000,0.000,0.000,55.000,0.000,0.000,0.000,0.000,0.000,0.000,0.000,0.000,25.0,1.0,0.094
Hamilton-156,20.000,0.000,0.000,0.000,0.000,0.000,0.000,0.000,0.000,0.000,0.000,0.000,0.000,0.000,0.000,0.000,0.000,25.000,0.000,0.000,0.000,0.000,0.000,0.000,55.000,0.000,0.000,0.000,0.000,0.000,0.000,0.000,0.000,25.0,2.0,-1.822
Hamilton-157,20.000,0.000,0.000,0.000,0.000,0.000,0.000,0.000,0.000,0.000,0.000,0.000,0.000,0.000,0.000,0.000,0.000,25.000,0.000,0.000,0.000,0.000,0.000,0.000,55.000,0.000,0.000,0.000,0.000,0.000,0.000,0.000,0.000,25.0,2.0,-1.845
Hamilton-158,20.000,0.000,0.000,0.000,0.000,0.000,0.000,0.000,0.000,0.000,0.000,0.000,0.000,0.000,0.000,0.000,0.000,25.000,0.000,0.000,0.000,0.000,0.000,0.000,55.000,0.000,0.000,0.000,0.000,0.000,0.000,0.000,0.000,25.0,2.0,-2.159
Hamilton-159,20.000,0.000,0.000,0.000,0.000,0.000,0.000,0.000,0.000,0.000,0.000,0.000,0.000,0.000,0.000,0.000,0.000,25.000,0.000,0.000,0.000,0.000,0.000,0.000,55.000,0.000,0.000,0.000,0.000,0.000,0.000,0.000,0.000,25.0,2.0,-2.143
Hamilton-160,20.000,0.000,0.000,0.000,0.000,0.000,0.000,0.000,0.000,0.000,0.000,0.000,0.000,0.000,0.000,0.000,0.000,25.000,0.000,0.000,0.000,0.000,0.000,0.000,55.000,0.000,0.000,0.000,0.000,0.000,0.000,0.000,0.000,25.0,4.0,-6.128
Hamilton-161,20.000,0.000,0.000,0.000,0.000,0.000,0.000,0.000,0.000,0.000,0.000,0.000,0.000,0.000,0.000,0.000,0.000,25.000,0.000,0.000,0.000,0.000,0.000,0.000,55.000,0.000,0.000,0.000,0.000,0.000,0.000,0.000,0.000,25.0,4.0,-6.300
Hamilton-162,20.000,0.000,0.000,0.000,0.000,0.000,0.000,0.000,0.000,0.000,0.000,0.000,0.000,0.000,0.000,0.000,0.000,25.000,0.000,0.000,0.000,0.000,0.000,0.000,55.000,0.000,0.000,0.000,0.000,0.000,0.000,0.000,0.000,25.0,4.0,-6.347
Hamilton-163,20.000,0.000,0.000,0.000,0.000,0.000,0.000,0.000,0.000,0.000,0.000,0.000,0.000,0.000,0.000,0.000,0.000,25.000,0.000,0.000,0.000,0.000,0.000,0.000,55.000,0.000,0.000,0.000,0.000,0.000,0.000,0.000,0.000,25.0,4.0,-6.448
Hamilton-164,20.000,0.000,0.000,0.000,0.000,0.000,0.000,0.000,0.000,0.000,0.000,0.000,0.000,0.000,0.000,0.000,0.000,25.000,0.000,0.000,0.000,0.000,0.000,0.000,55.000,0.000,0.000,0.000,0.000,0.000,0.000,0.000,0.000,25.0,4.0,-6.478
Hamilton-165,20.000,0.000,0.000,0.000,0.000,0.000,0.000,0.000,0.000,0.000,0.000,0.000,0.000,0.000,0.000,0.000,0.000,25.000,0.000,0.000,0.000,0.000,0.000,0.000,55.000,0.000,0.000,0.000,0.000,0.000,0.000,0.000,0.000,25.0,4.0,-6.538
Hamilton-166,20.000,0.000,0.000,0.000,0.000,0.000,0.000,0.000,0.000,0.000,0.000,0.000,0.000,0.000,0.000,0.000,0.000,25.000,0.000,0.000,0.000,0.000,0.000,0.000,55.000,0.000,0.000,0.000,0.000,0.000,0.000,0.000,0.000,25.0,4.0,-6.694
Hamilton-167,20.000,0.000,0.000,0.000,0.000,0.000,0.000,0.000,0.000,0.000,0.000,0.000,0.000,0.000,0.000,0.000,0.000,25.000,0.000,0.000,0.000,0.000,0.000,0.000,55.000,0.000,0.000,0.000,0.000,0.000,0.000,0.000,0.000,25.0,4.0,-6.759
Hamilton-168,20.000,0.000,0.000,0.000,0.000,0.000,0.000,0.000,0.000,0.000,0.000,0.000,0.000,0.000,0.000,0.000,0.000,25.000,0.000,0.000,0.000,0.000,0.000,0.000,55.000,0.000,0.000,0.000,0.000,0.000,0.000,0.000,0.000,25.0,6.4,-8.614
Hamilton-169,20.000,0.000,0.000,0.000,0.000,0.000,0.000,0.000,0.000,0.000,0.000,0.000,0.000,0.000,0.000,0.000,0.000,25.000,0.000,0.000,0.000,0.000,0.000,0.000,55.000,0.000,0.000,0.000,0.000,0.000,0.000,0.000,0.000,25.0,6.4,-9.146
Hamilton-170,20.000,0.000,0.000,0.000,0.000,0.000,0.000,0.000,0.000,0.000,0.000,0.000,0.000,0.000,0.000,0.000,0.000,25.000,0.000,0.000,0.000,0.000,0.000,0.000,55.000,0.000,0.000,0.000,0.000,0.000,0.000,0.000,0.000,25.0,6.4,-9.465
Hamilton-171,20.000,0.000,0.000,0.000,0.000,0.000,0.000,0.000,0.000,0.000,0.000,0.000,0.000,0.000,0.000,0.000,0.000,25.000,0.000,0.000,0.000,0.000,0.000,0.000,55.000,0.000,0.000,0.000,0.000,0.000,0.000,0.000,0.000,25.0,6.4,-9.573
Hamilton-172,20.000,0.000,0.000,0.000,0.000,0.000,0.000,0.000,0.000,0.000,0.000,0.000,0.000,0.000,0.000,0.000,0.000,25.000,0.000,0.000,0.000,0.000,0.000,0.000,55.000,0.000,0.000,0.000,0.000,0.000,0.000,0.000,0.000,25.0,6.4,-9.419
Hamilton-173,20.000,0.000,0.000,0.000,0.000,0.000,0.000,0.000,0.000,0.000,0.000,0.000,0.000,0.000,0.000,0.000,0.000,25.000,0.000,0.000,0.000,0.000,0.000,0.000,55.000,0.000,0.000,0.000,0.000,0.000,0.000,0.000,0.000,25.0,6.4,-9.569
Hamilton-174,20.000,0.000,0.000,0.000,0.000,0.000,0.000,0.000,0.000,0.000,0.000,0.000,0.000,0.000,0.000,0.000,0.000,25.000,0.000,0.000,0.000,0.000,0.000,0.000,55.000,0.000,0.000,0.000,0.000,0.000,0.000,0.000,0.000,25.0,6.4,-9.614
Hamilton-175,20.000,0.000,0.000,0.000,0.000,0.000,0.000,0.000,0.000,0.000,0.000,0.000,0.000,0.000,0.000,0.000,0.000,25.000,0.000,0.000,0.000,0.000,0.000,0.000,55.000,0.000,0.000,0.000,0.000,0.000,0.000,0.000,0.000,25.0,9.2,-7.296
Hamilton-176,20.000,0.000,0.000,0.000,0.000,0.000,0.000,0.000,0.000,0.000,0.000,0.000,0.000,0.000,0.000,0.000,0.000,25.000,0.000,0.000,0.000,0.000,0.000,0.000,55.000,0.000,0.000,0.000,0.000,0.000,0.000,0.000,0.000,25.0,9.2,-7.547
Hamilton-177,20.000,0.000,0.000,0.000,0.000,0.000,0.000,0.000,0.000,0.000,0.000,0.000,0.000,0.000,0.000,0.000,0.000,25.000,0.000,0.000,0.000,0.000,0.000,0.000,55.000,0.000,0.000,0.000,0.000,0.000,0.000,0.000,0.000,25.0,9.2,-7.835
Hamilton-178,20.000,0.000,0.000,0.000,0.000,0.000,0.000,0.000,0.000,0.000,0.000,0.000,0.000,0.000,0.000,0.000,0.000,25.000,0.000,0.000,0.000,0.000,0.000,0.000,55.000,0.000,0.000,0.000,0.000,0.000,0.000,0.000,0.000,25.0,9.2,-7.961
Hamilton-179,20.000,0.000,0.000,0.000,0.000,0.000,0.000,0.000,0.000,0.000,0.000,0.000,0.000,0.000,0.000,0.000,0.000,25.000,0.000,0.000,0.000,0.000,0.000,0.000,55.000,0.000,0.000,0.000,0.000,0.000,0.000,0.000,0.000,25.0,9.2,-8.023
Hamilton-180,20.000,0.000,0.000,0.000,0.000,0.000,0.000,0.000,0.000,0.000,0.000,0.000,0.000,0.000,0.000,0.000,0.000,25.000,0.000,0.000,0.000,0.000,0.000,0.000,55.000,0.000,0.000,0.000,0.000,0.000,0.000,0.000,0.000,25.0,9.2,-8.179
Hamilton-181,20.000,0.000,0.000,0.000,0.000,0.000,0.000,0.000,0.000,0.000,0.000,0.000,0.000,0.000,0.000,0.000,0.000,25.000,0.000,0.000,0.000,0.000,0.000,0.000,55.000,0.000,0.000,0.000,0.000,0.000,0.000,0.000,0.000,25.0,9.2,-8.251
Hamilton-182,20.000,0.000,0.000,0.000,0.000,0.000,0.000,0.000,0.000,0.000,0.000,0.000,0.000,0.000,0.000,0.000,0.000,25.000,0.000,0.000,0.000,0.000,0.000,0.000,55.000,0.000,0.000,0.000,0.000,0.000,0.000,0.000,0.000,25.0,12.1,-4.765
Hamilton-183,20.000,0.000,0.000,0.000,0.000,0.000,0.000,0.000,0.000,0.000,0.000,0.000,0.000,0.000,0.000,0.000,0.000,25.000,0.000,0.000,0.000,0.000,0.000,0.000,55.000,0.000,0.000,0.000,0.000,0.000,0.000,0.000,0.000,25.0,12.1,-4.962
Hamilton-184,20.000,0.000,0.000,0.000,0.000,0.000,0.000,0.000,0.000,0.000,0.000,0.000,0.000,0.000,0.000,0.000,0.000,25.000,0.000,0.000,0.000,0.000,0.000,0.000,55.000,0.000,0.000,0.000,0.000,0.000,0.000,0.000,0.000,25.0,12.1,-4.999
Hamilton-185,20.000,0.000,0.000,0.000,0.000,0.000,0.000,0.000,0.000,0.000,0.000,0.000,0.000,0.000,0.000,0.000,0.000,25.000,0.000,0.000,0.000,0.000,0.000,0.000,55.000,0.000,0.000,0.000,0.000,0.000,0.000,0.000,0.000,25.0,12.1,-5.096
Hamilton-186,20.000,0.000,0.000,0.000,0.000,0.000,0.000,0.000,0.000,0.000,0.000,0.000,0.000,0.000,0.000,0.000,0.000,25.000,0.000,0.000,0.000,0.000,0.000,0.000,55.000,0.000,0.000,0.000,0.000,0.000,0.000,0.000,0.000,25.0,12.1,-5.099
Hamilton-187,20.000,0.000,0.000,0.000,0.000,0.000,0.000,0.000,0.000,0.000,0.000,0.000,0.000,0.000,0.000,0.000,0.000,25.000,0.000,0.000,0.000,0.000,0.000,0.000,55.000,0.000,0.000,0.000,0.000,0.000,0.000,0.000,0.000,25.0,12.1,-5.127
Hamilton-188,25.000,0.000,0.000,0.000,0.000,0.000,0.000,0.000,0.000,0.000,0.000,0.000,0.000,0.000,0.000,0.000,0.000,25.000,0.000,0.000,0.000,0.000,0.000,0.000,50.000,0.000,0.000,0.000,0.000,0.000,0.000,0.000,0.000,25.0,1.0,0.304
Hamilton-189,25.000,0.000,0.000,0.000,0.000,0.000,0.000,0.000,0.000,0.000,0.000,0.000,0.000,0.000,0.000,0.000,0.000,25.000,0.000,0.000,0.000,0.000,0.000,0.000,50.000,0.000,0.000,0.000,0.000,0.000,0.000,0.000,0.000,25.0,1.0,0.023
Hamilton-190,25.000,0.000,0.000,0.000,0.000,0.000,0.000,0.000,0.000,0.000,0.000,0.000,0.000,0.000,0.000,0.000,0.000,25.000,0.000,0.000,0.000,0.000,0.000,0.000,50.000,0.000,0.000,0.000,0.000,0.000,0.000,0.000,0.000,25.0,1.0,0.111
Hamilton-191,25.000,0.000,0.000,0.000,0.000,0.000,0.000,0.000,0.000,0.000,0.000,0.000,0.000,0.000,0.000,0.000,0.000,25.000,0.000,0.000,0.000,0.000,0.000,0.000,50.000,0.000,0.000,0.000,0.000,0.000,0.000,0.000,0.000,25.0,1.0,0.028
Hamilton-192,25.000,0.000,0.000,0.000,0.000,0.000,0.000,0.000,0.000,0.000,0.000,0.000,0.000,0.000,0.000,0.000,0.000,25.000,0.000,0.000,0.000,0.000,0.000,0.000,50.000,0.000,0.000,0.000,0.000,0.000,0.000,0.000,0.000,25.0,1.0,-0.424
Hamilton-193,25.000,0.000,0.000,0.000,0.000,0.000,0.000,0.000,0.000,0.000,0.000,0.000,0.000,0.000,0.000,0.000,0.000,25.000,0.000,0.000,0.000,0.000,0.000,0.000,50.000,0.000,0.000,0.000,0.000,0.000,0.000,0.000,0.000,25.0,2.0,-3.439
Hamilton-194,25.000,0.000,0.000,0.000,0.000,0.000,0.000,0.000,0.000,0.000,0.000,0.000,0.000,0.000,0.000,0.000,0.000,25.000,0.000,0.000,0.000,0.000,0.000,0.000,50.000,0.000,0.000,0.000,0.000,0.000,0.000,0.000,0.000,25.0,2.0,-3.554
Hamilton-195,25.000,0.000,0.000,0.000,0.000,0.000,0.000,0.000,0.000,0.000,0.000,0.000,0.000,0.000,0.000,0.000,0.000,25.000,0.000,0.000,0.000,0.000,0.000,0.000,50.000,0.000,0.000,0.000,0.000,0.000,0.000,0.000,0.000,25.0,2.0,-3.520
Hamilton-196,25.000,0.000,0.000,0.000,0.000,0.000,0.000,0.000,0.000,0.000,0.000,0.000,0.000,0.000,0.000,0.000,0.000,25.000,0.000,0.000,0.000,0.000,0.000,0.000,50.000,0.000,0.000,0.000,0.000,0.000,0.000,0.000,0.000,25.0,2.0,-3.646
Hamilton-197,25.000,0.000,0.000,0.000,0.000,0.000,0.000,0.000,0.000,0.000,0.000,0.000,0.000,0.000,0.000,0.000,0.000,25.000,0.000,0.000,0.000,0.000,0.000,0.000,50.000,0.000,0.000,0.000,0.000,0.000,0.000,0.000,0.000,25.0,2.0,-3.415
Hamilton-198,25.000,0.000,0.000,0.000,0.000,0.000,0.000,0.000,0.000,0.000,0.000,0.000,0.000,0.000,0.000,0.000,0.000,25.000,0.000,0.000,0.000,0.000,0.000,0.000,50.000,0.000,0.000,0.000,0.000,0.000,0.000,0.000,0.000,25.0,2.0,-3.541
Hamilton-199,25.000,0.000,0.000,0.000,0.000,0.000,0.000,0.000,0.000,0.000,0.000,0.000,0.000,0.000,0.000,0.000,0.000,25.000,0.000,0.000,0.000,0.000,0.000,0.000,50.000,0.000,0.000,0.000,0.000,0.000,0.000,0.000,0.000,25.0,4.0,-6.482
Hamilton-200,25.000,0.000,0.000,0.000,0.000,0.000,0.000,0.000,0.000,0.000,0.000,0.000,0.000,0.000,0.000,0.000,0.000,25.000,0.000,0.000,0.000,0.000,0.000,0.000,50.000,0.000,0.000,0.000,0.000,0.000,0.000,0.000,0.000,25.0,4.0,-6.824
Hamilton-201,25.000,0.000,0.000,0.000,0.000,0.000,0.000,0.000,0.000,0.000,0.000,0.000,0.000,0.000,0.000,0.000,0.000,25.000,0.000,0.000,0.000,0.000,0.000,0.000,50.000,0.000,0.000,0.000,0.000,0.000,0.000,0.000,0.000,25.0,4.0,-7.443
Hamilton-202,25.000,0.000,0.000,0.000,0.000,0.000,0.000,0.000,0.000,0.000,0.000,0.000,0.000,0.000,0.000,0.000,0.000,25.000,0.000,0.000,0.000,0.000,0.000,0.000,50.000,0.000,0.000,0.000,0.000,0.000,0.000,0.000,0.000,25.0,4.0,-7.159
Hamilton-203,25.000,0.000,0.000,0.000,0.000,0.000,0.000,0.000,0.000,0.000,0.000,0.000,0.000,0.000,0.000,0.000,0.000,25.000,0.000,0.000,0.000,0.000,0.000,0.000,50.000,0.000,0.000,0.000,0.000,0.000,0.000,0.000,0.000,25.0,4.0,-7.051
Hamilton-204,25.000,0.000,0.000,0.000,0.000,0.000,0.000,0.000,0.000,0.000,0.000,0.000,0.000,0.000,0.000,0.000,0.000,25.000,0.000,0.000,0.000,0.000,0.000,0.000,50.000,0.000,0.000,0.000,0.000,0.000,0.000,0.000,0.000,25.0,4.0,-7.246
Hamilton-205,25.000,0.000,0.000,0.000,0.000,0.000,0.000,0.000,0.000,0.000,0.000,0.000,0.000,0.000,0.000,0.000,0.000,25.000,0.000,0.000,0.000,0.000,0.000,0.000,50.000,0.000,0.000,0.000,0.000,0.000,0.000,0.000,0.000,25.0,6.4,-8.885
Hamilton-206,25.000,0.000,0.000,0.000,0.000,0.000,0.000,0.000,0.000,0.000,0.000,0.000,0.000,0.000,0.000,0.000,0.000,25.000,0.000,0.000,0.000,0.000,0.000,0.000,50.000,0.000,0.000,0.000,0.000,0.000,0.000,0.000,0.000,25.0,6.4,-9.475
Hamilton-207,25.000,0.000,0.000,0.000,0.000,0.000,0.000,0.000,0.000,0.000,0.000,0.000,0.000,0.000,0.000,0.000,0.000,25.000,0.000,0.000,0.000,0.000,0.000,0.000,50.000,0.000,0.000,0.000,0.000,0.000,0.000,0.000,0.000,25.0,6.4,-9.785
Hamilton-208,25.000,0.000,0.000,0.000,0.000,0.000,0.000,0.000,0.000,0.000,0.000,0.000,0.000,0.000,0.000,0.000,0.000,25.000,0.000,0.000,0.000,0.000,0.000,0.000,50.000,0.000,0.000,0.000,0.000,0.000,0.000,0.000,0.000,25.0,6.4,-9.804
Hamilton-209,25.000,0.000,0.000,0.000,0.000,0.000,0.000,0.000,0.000,0.000,0.000,0.000,0.000,0.000,0.000,0.000,0.000,25.000,0.000,0.000,0.000,0.000,0.000,0.000,50.000,0.000,0.000,0.000,0.000,0.000,0.000,0.000,0.000,25.0,6.4,-9.594
Hamilton-210,25.000,0.000,0.000,0.000,0.000,0.000,0.000,0.000,0.000,0.000,0.000,0.000,0.000,0.000,0.000,0.000,0.000,25.000,0.000,0.000,0.000,0.000,0.000,0.000,50.000,0.000,0.000,0.000,0.000,0.000,0.000,0.000,0.000,25.0,6.4,-9.573
Hamilton-211,25.000,0.000,0.000,0.000,0.000,0.000,0.000,0.000,0.000,0.000,0.000,0.000,0.000,0.000,0.000,0.000,0.000,25.000,0.000,0.000,0.000,0.000,0.000,0.000,50.000,0.000,0.000,0.000,0.000,0.000,0.000,0.000,0.000,25.0,6.4,-9.634
Hamilton-212,25.000,0.000,0.000,0.000,0.000,0.000,0.000,0.000,0.000,0.000,0.000,0.000,0.000,0.000,0.000,0.000,0.000,25.000,0.000,0.000,0.000,0.000,0.000,0.000,50.000,0.000,0.000,0.000,0.000,0.000,0.000,0.000,0.000,25.0,9.3,-6.188
Hamilton-213,25.000,0.000,0.000,0.000,0.000,0.000,0.000,0.000,0.000,0.000,0.000,0.000,0.000,0.000,0.000,0.000,0.000,25.000,0.000,0.000,0.000,0.000,0.000,0.000,50.000,0.000,0.000,0.000,0.000,0.000,0.000,0.000,0.000,25.0,9.3,-6.687
Hamilton-214,25.000,0.000,0.000,0.000,0.000,0.000,0.000,0.000,0.000,0.000,0.000,0.000,0.000,0.000,0.000,0.000,0.000,25.000,0.000,0.000,0.000,0.000,0.000,0.000,50.000,0.000,0.000,0.000,0.000,0.000,0.000,0.000,0.000,25.0,9.3,-7.052
Hamilton-215,25.000,0.000,0.000,0.000,0.000,0.000,0.000,0.000,0.000,0.000,0.000,0.000,0.000,0.000,0.000,0.000,0.000,25.000,0.000,0.000,0.000,0.000,0.000,0.000,50.000,0.000,0.000,0.000,0.000,0.000,0.000,0.000,0.000,25.0,9.3,-7.198
Hamilton-216,25.000,0.000,0.000,0.000,0.000,0.000,0.000,0.000,0.000,0.000,0.000,0.000,0.000,0.000,0.000,0.000,0.000,25.000,0.000,0.000,0.000,0.000,0.000,0.000,50.000,0.000,0.000,0.000,0.000,0.000,0.000,0.000,0.000,25.0,9.3,-7.307
Hamilton-217,25.000,0.000,0.000,0.000,0.000,0.000,0.000,0.000,0.000,0.000,0.000,0.000,0.000,0.000,0.000,0.000,0.000,25.000,0.000,0.000,0.000,0.000,0.000,0.000,50.000,0.000,0.000,0.000,0.000,0.000,0.000,0.000,0.000,25.0,9.3,-7.558
Hamilton-218,25.000,0.000,0.000,0.000,0.000,0.000,0.000,0.000,0.000,0.000,0.000,0.000,0.000,0.000,0.000,0.000,0.000,25.000,0.000,0.000,0.000,0.000,0.000,0.000,50.000,0.000,0.000,0.000,0.000,0.000,0.000,0.000,0.000,25.0,9.3,-7.794
Hamilton-219,25.000,0.000,0.000,0.000,0.000,0.000,0.000,0.000,0.000,0.000,0.000,0.000,0.000,0.000,0.000,0.000,0.000,25.000,0.000,0.000,0.000,0.000,0.000,0.000,50.000,0.000,0.000,0.000,0.000,0.000,0.000,0.000,0.000,25.0,12.0,-3.667
Hamilton-220,25.000,0.000,0.000,0.000,0.000,0.000,0.000,0.000,0.000,0.000,0.000,0.000,0.000,0.000,0.000,0.000,0.000,25.000,0.000,0.000,0.000,0.000,0.000,0.000,50.000,0.000,0.000,0.000,0.000,0.000,0.000,0.000,0.000,25.0,12.0,-4.439
Hamilton-221,25.000,0.000,0.000,0.000,0.000,0.000,0.000,0.000,0.000,0.000,0.000,0.000,0.000,0.000,0.000,0.000,0.000,25.000,0.000,0.000,0.000,0.000,0.000,0.000,50.000,0.000,0.000,0.000,0.000,0.000,0.000,0.000,0.000,25.0,12.0,-4.651
Hamilton-222,25.000,0.000,0.000,0.000,0.000,0.000,0.000,0.000,0.000,0.000,0.000,0.000,0.000,0.000,0.000,0.000,0.000,25.000,0.000,0.000,0.000,0.000,0.000,0.000,50.000,0.000,0.000,0.000,0.000,0.000,0.000,0.000,0.000,25.0,12.0,-4.780
Hamilton-223,25.000,0.000,0.000,0.000,0.000,0.000,0.000,0.000,0.000,0.000,0.000,0.000,0.000,0.000,0.000,0.000,0.000,25.000,0.000,0.000,0.000,0.000,0.000,0.000,50.000,0.000,0.000,0.000,0.000,0.000,0.000,0.000,0.000,25.0,12.0,-4.918
Hamilton-224,16.667,0.000,0.000,0.000,0.000,0.000,0.000,0.000,0.000,0.000,0.000,0.000,0.000,0.000,0.000,0.000,0.000,16.667,0.000,0.000,0.000,0.000,0.000,0.000,66.667,0.000,0.000,0.000,0.000,0.000,0.000,0.000,0.000,25.0,1.0,-5.012
Hamilton-225,16.667,0.000,0.000,0.000,0.000,0.000,0.000,0.000,0.000,0.000,0.000,0.000,0.000,0.000,0.000,0.000,0.000,16.667,0.000,0.000,0.000,0.000,0.000,0.000,66.667,0.000,0.000,0.000,0.000,0.000,0.000,0.000,0.000,25.0,1.0,-5.231
Hamilton-226,16.667,0.000,0.000,0.000,0.000,0.000,0.000,0.000,0.000,0.000,0.000,0.000,0.000,0.000,0.000,0.000,0.000,16.667,0.000,0.000,0.000,0.000,0.000,0.000,66.667,0.000,0.000,0.000,0.000,0.000,0.000,0.000,0.000,25.0,1.0,-5.306
Hamilton-227,16.667,0.000,0.000,0.000,0.000,0.000,0.000,0.000,0.000,0.000,0.000,0.000,0.000,0.000,0.000,0.000,0.000,16.667,0.000,0.000,0.000,0.000,0.000,0.000,66.667,0.000,0.000,0.000,0.000,0.000,0.000,0.000,0.000,25.0,1.0,-5.366
Hamilton-228,16.667,0.000,0.000,0.000,0.000,0.000,0.000,0.000,0.000,0.000,0.000,0.000,0.000,0.000,0.000,0.000,0.000,16.667,0.000,0.000,0.000,0.000,0.000,0.000,66.667,0.000,0.000,0.000,0.000,0.000,0.000,0.000,0.000,25.0,1.0,-5.483
Hamilton-229,16.667,0.000,0.000,0.000,0.000,0.000,0.000,0.000,0.000,0.000,0.000,0.000,0.000,0.000,0.000,0.000,0.000,16.667,0.000,0.000,0.000,0.000,0.000,0.000,66.667,0.000,0.000,0.000,0.000,0.000,0.000,0.000,0.000,25.0,1.0,-5.549
Hamilton-230,16.667,0.000,0.000,0.000,0.000,0.000,0.000,0.000,0.000,0.000,0.000,0.000,0.000,0.000,0.000,0.000,0.000,16.667,0.000,0.000,0.000,0.000,0.000,0.000,66.667,0.000,0.000,0.000,0.000,0.000,0.000,0.000,0.000,25.0,1.0,-5.620
Hamilton-231,16.667,0.000,0.000,0.000,0.000,0.000,0.000,0.000,0.000,0.000,0.000,0.000,0.000,0.000,0.000,0.000,0.000,16.667,0.000,0.000,0.000,0.000,0.000,0.000,66.667,0.000,0.000,0.000,0.000,0.000,0.000,0.000,0.000,25.0,2.0,-7.321
Hamilton-232,16.667,0.000,0.000,0.000,0.000,0.000,0.000,0.000,0.000,0.000,0.000,0.000,0.000,0.000,0.000,0.000,0.000,16.667,0.000,0.000,0.000,0.000,0.000,0.000,66.667,0.000,0.000,0.000,0.000,0.000,0.000,0.000,0.000,25.0,2.0,-7.267
Hamilton-233,16.667,0.000,0.000,0.000,0.000,0.000,0.000,0.000,0.000,0.000,0.000,0.000,0.000,0.000,0.000,0.000,0.000,16.667,0.000,0.000,0.000,0.000,0.000,0.000,66.667,0.000,0.000,0.000,0.000,0.000,0.000,0.000,0.000,25.0,2.0,-7.248
Hamilton-234,16.667,0.000,0.000,0.000,0.000,0.000,0.000,0.000,0.000,0.000,0.000,0.000,0.000,0.000,0.000,0.000,0.000,16.667,0.000,0.000,0.000,0.000,0.000,0.000,66.667,0.000,0.000,0.000,0.000,0.000,0.000,0.000,0.000,25.0,2.0,-7.356
Hamilton-235,16.667,0.000,0.000,0.000,0.000,0.000,0.000,0.000,0.000,0.000,0.000,0.000,0.000,0.000,0.000,0.000,0.000,16.667,0.000,0.000,0.000,0.000,0.000,0.000,66.667,0.000,0.000,0.000,0.000,0.000,0.000,0.000,0.000,25.0,2.0,-7.241
Hamilton-236,16.667,0.000,0.000,0.000,0.000,0.000,0.000,0.000,0.000,0.000,0.000,0.000,0.000,0.000,0.000,0.000,0.000,16.667,0.000,0.000,0.000,0.000,0.000,0.000,66.667,0.000,0.000,0.000,0.000,0.000,0.000,0.000,0.000,25.0,4.0,-9.098
Hamilton-237,16.667,0.000,0.000,0.000,0.000,0.000,0.000,0.000,0.000,0.000,0.000,0.000,0.000,0.000,0.000,0.000,0.000,16.667,0.000,0.000,0.000,0.000,0.000,0.000,66.667,0.000,0.000,0.000,0.000,0.000,0.000,0.000,0.000,25.0,4.0,-9.547
Hamilton-238,16.667,0.000,0.000,0.000,0.000,0.000,0.000,0.000,0.000,0.000,0.000,0.000,0.000,0.000,0.000,0.000,0.000,16.667,0.000,0.000,0.000,0.000,0.000,0.000,66.667,0.000,0.000,0.000,0.000,0.000,0.000,0.000,0.000,25.0,4.0,-9.647
Hamilton-239,16.667,0.000,0.000,0.000,0.000,0.000,0.000,0.000,0.000,0.000,0.000,0.000,0.000,0.000,0.000,0.000,0.000,16.667,0.000,0.000,0.000,0.000,0.000,0.000,66.667,0.000,0.000,0.000,0.000,0.000,0.000,0.000,0.000,25.0,4.0,-9.704
Hamilton-240,16.667,0.000,0.000,0.000,0.000,0.000,0.000,0.000,0.000,0.000,0.000,0.000,0.000,0.000,0.000,0.000,0.000,16.667,0.000,0.000,0.000,0.000,0.000,0.000,66.667,0.000,0.000,0.000,0.000,0.000,0.000,0.000,0.000,25.0,4.0,-9.730
Hamilton-241,16.667,0.000,0.000,0.000,0.000,0.000,0.000,0.000,0.000,0.000,0.000,0.000,0.000,0.000,0.000,0.000,0.000,16.667,0.000,0.000,0.000,0.000,0.000,0.000,66.667,0.000,0.000,0.000,0.000,0.000,0.000,0.000,0.000,25.0,6.4,-9.210
Hamilton-242,16.667,0.000,0.000,0.000,0.000,0.000,0.000,0.000,0.000,0.000,0.000,0.000,0.000,0.000,0.000,0.000,0.000,16.667,0.000,0.000,0.000,0.000,0.000,0.000,66.667,0.000,0.000,0.000,0.000,0.000,0.000,0.000,0.000,25.0,6.4,-9.702
Hamilton-243,16.667,0.000,0.000,0.000,0.000,0.000,0.000,0.000,0.000,0.000,0.000,0.000,0.000,0.000,0.000,0.000,0.000,16.667,0.000,0.000,0.000,0.000,0.000,0.000,66.667,0.000,0.000,0.000,0.000,0.000,0.000,0.000,0.000,25.0,6.4,-10.165
Hamilton-244,16.667,0.000,0.000,0.000,0.000,0.000,0.000,0.000,0.000,0.000,0.000,0.000,0.000,0.000,0.000,0.000,0.000,16.667,0.000,0.000,0.000,0.000,0.000,0.000,66.667,0.000,0.000,0.000,0.000,0.000,0.000,0.000,0.000,25.0,6.4,-10.209
Hamilton-245,16.667,0.000,0.000,0.000,0.000,0.000,0.000,0.000,0.000,0.000,0.000,0.000,0.000,0.000,0.000,0.000,0.000,16.667,0.000,0.000,0.000,0.000,0.000,0.000,66.667,0.000,0.000,0.000,0.000,0.000,0.000,0.000,0.000,25.0,6.4,-10.189
Hamilton-246,16.667,0.000,0.000,0.000,0.000,0.000,0.000,0.000,0.000,0.000,0.000,0.000,0.000,0.000,0.000,0.000,0.000,16.667,0.000,0.000,0.000,0.000,0.000,0.000,66.667,0.000,0.000,0.000,0.000,0.000,0.000,0.000,0.000,25.0,6.4,-10.263
Hamilton-247,16.667,0.000,0.000,0.000,0.000,0.000,0.000,0.000,0.000,0.000,0.000,0.000,0.000,0.000,0.000,0.000,0.000,16.667,0.000,0.000,0.000,0.000,0.000,0.000,66.667,0.000,0.000,0.000,0.000,0.000,0.000,0.000,0.000,25.0,6.4,-10.289
Hamilton-248,16.667,0.000,0.000,0.000,0.000,0.000,0.000,0.000,0.000,0.000,0.000,0.000,0.000,0.000,0.000,0.000,0.000,16.667,0.000,0.000,0.000,0.000,0.000,0.000,66.667,0.000,0.000,0.000,0.000,0.000,0.000,0.000,0.000,25.0,9.2,-8.105
Hamilton-249,16.667,0.000,0.000,0.000,0.000,0.000,0.000,0.000,0.000,0.000,0.000,0.000,0.000,0.000,0.000,0.000,0.000,16.667,0.000,0.000,0.000,0.000,0.000,0.000,66.667,0.000,0.000,0.000,0.000,0.000,0.000,0.000,0.000,25.0,9.2,-8.576
Hamilton-250,16.667,0.000,0.000,0.000,0.000,0.000,0.000,0.000,0.000,0.000,0.000,0.000,0.000,0.000,0.000,0.000,0.000,16.667,0.000,0.000,0.000,0.000,0.000,0.000,66.667,0.000,0.000,0.000,0.000,0.000,0.000,0.000,0.000,25.0,9.2,-8.965
Hamilton-251,16.667,0.000,0.000,0.000,0.000,0.000,0.000,0.000,0.000,0.000,0.000,0.000,0.000,0.000,0.000,0.000,0.000,16.667,0.000,0.000,0.000,0.000,0.000,0.000,66.667,0.000,0.000,0.000,0.000,0.000,0.000,0.000,0.000,25.0,9.2,-9.029
Hamilton-252,16.667,0.000,0.000,0.000,0.000,0.000,0.000,0.000,0.000,0.000,0.000,0.000,0.000,0.000,0.000,0.000,0.000,16.667,0.000,0.000,0.000,0.000,0.000,0.000,66.667,0.000,0.000,0.000,0.000,0.000,0.000,0.000,0.000,25.0,9.2,-9.161
Hamilton-253,16.667,0.000,0.000,0.000,0.000,0.000,0.000,0.000,0.000,0.000,0.000,0.000,0.000,0.000,0.000,0.000,0.000,16.667,0.000,0.000,0.000,0.000,0.000,0.000,66.667,0.000,0.000,0.000,0.000,0.000,0.000,0.000,0.000,25.0,9.2,-9.165
Hamilton-254,16.667,0.000,0.000,0.000,0.000,0.000,0.000,0.000,0.000,0.000,0.000,0.000,0.000,0.000,0.000,0.000,0.000,16.667,0.000,0.000,0.000,0.000,0.000,0.000,66.667,0.000,0.000,0.000,0.000,0.000,0.000,0.000,0.000,25.0,9.2,-9.295
Hamilton-255,16.667,0.000,0.000,0.000,0.000,0.000,0.000,0.000,0.000,0.000,0.000,0.000,0.000,0.000,0.000,0.000,0.000,16.667,0.000,0.000,0.000,0.000,0.000,0.000,66.667,0.000,0.000,0.000,0.000,0.000,0.000,0.000,0.000,25.0,12.0,-5.207
Hamilton-256,16.667,0.000,0.000,0.000,0.000,0.000,0.000,0.000,0.000,0.000,0.000,0.000,0.000,0.000,0.000,0.000,0.000,16.667,0.000,0.000,0.000,0.000,0.000,0.000,66.667,0.000,0.000,0.000,0.000,0.000,0.000,0.000,0.000,25.0,12.0,-5.303
Hamilton-257,16.667,0.000,0.000,0.000,0.000,0.000,0.000,0.000,0.000,0.000,0.000,0.000,0.000,0.000,0.000,0.000,0.000,16.667,0.000,0.000,0.000,0.000,0.000,0.000,66.667,0.000,0.000,0.000,0.000,0.000,0.000,0.000,0.000,25.0,12.0,-5.568
Hamilton-258,16.667,0.000,0.000,0.000,0.000,0.000,0.000,0.000,0.000,0.000,0.000,0.000,0.000,0.000,0.000,0.000,0.000,16.667,0.000,0.000,0.000,0.000,0.000,0.000,66.667,0.000,0.000,0.000,0.000,0.000,0.000,0.000,0.000,25.0,12.0,-5.706
Hamilton-259,16.667,0.000,0.000,0.000,0.000,0.000,0.000,0.000,0.000,0.000,0.000,0.000,0.000,0.000,0.000,0.000,0.000,16.667,0.000,0.000,0.000,0.000,0.000,0.000,66.667,0.000,0.000,0.000,0.000,0.000,0.000,0.000,0.000,25.0,12.0,-5.813
Hamilton-260,16.667,0.000,0.000,0.000,0.000,0.000,0.000,0.000,0.000,0.000,0.000,0.000,0.000,0.000,0.000,0.000,0.000,16.667,0.000,0.000,0.000,0.000,0.000,0.000,66.667,0.000,0.000,0.000,0.000,0.000,0.000,0.000,0.000,25.0,12.0,-5.868
Hamilton-261,16.667,0.000,0.000,0.000,0.000,0.000,0.000,0.000,0.000,0.000,0.000,0.000,0.000,0.000,0.000,0.000,0.000,16.667,0.000,0.000,0.000,0.000,0.000,0.000,66.667,0.000,0.000,0.000,0.000,0.000,0.000,0.000,0.000,25.0,12.0,-5.930
Hamilton-262,12.500,0.000,0.000,0.000,0.000,0.000,0.000,0.000,0.000,0.000,0.000,0.000,0.000,0.000,0.000,0.000,0.000,12.500,0.000,0.000,0.000,0.000,0.000,0.000,75.000,0.000,0.000,0.000,0.000,0.000,0.000,0.000,0.000,25.0,1.0,-7.282
Hamilton-263,12.500,0.000,0.000,0.000,0.000,0.000,0.000,0.000,0.000,0.000,0.000,0.000,0.000,0.000,0.000,0.000,0.000,12.500,0.000,0.000,0.000,0.000,0.000,0.000,75.000,0.000,0.000,0.000,0.000,0.000,0.000,0.000,0.000,25.0,1.0,-8.549
Hamilton-264,12.500,0.000,0.000,0.000,0.000,0.000,0.000,0.000,0.000,0.000,0.000,0.000,0.000,0.000,0.000,0.000,0.000,12.500,0.000,0.000,0.000,0.000,0.000,0.000,75.000,0.000,0.000,0.000,0.000,0.000,0.000,0.000,0.000,25.0,1.0,-8.841
Hamilton-265,12.500,0.000,0.000,0.000,0.000,0.000,0.000,0.000,0.000,0.000,0.000,0.000,0.000,0.000,0.000,0.000,0.000,12.500,0.000,0.000,0.000,0.000,0.000,0.000,75.000,0.000,0.000,0.000,0.000,0.000,0.000,0.000,0.000,25.0,1.0,-9.188
Hamilton-266,12.500,0.000,0.000,0.000,0.000,0.000,0.000,0.000,0.000,0.000,0.000,0.000,0.000,0.000,0.000,0.000,0.000,12.500,0.000,0.000,0.000,0.000,0.000,0.000,75.000,0.000,0.000,0.000,0.000,0.000,0.000,0.000,0.000,25.0,1.0,-9.423
Hamilton-267,12.500,0.000,0.000,0.000,0.000,0.000,0.000,0.000,0.000,0.000,0.000,0.000,0.000,0.000,0.000,0.000,0.000,12.500,0.000,0.000,0.000,0.000,0.000,0.000,75.000,0.000,0.000,0.000,0.000,0.000,0.000,0.000,0.000,25.0,1.0,-9.309
Hamilton-268,12.500,0.000,0.000,0.000,0.000,0.000,0.000,0.000,0.000,0.000,0.000,0.000,0.000,0.000,0.000,0.000,0.000,12.500,0.000,0.000,0.000,0.000,0.000,0.000,75.000,0.000,0.000,0.000,0.000,0.000,0.000,0.000,0.000,25.0,1.0,-9.363
Hamilton-269,12.500,0.000,0.000,0.000,0.000,0.000,0.000,0.000,0.000,0.000,0.000,0.000,0.000,0.000,0.000,0.000,0.000,12.500,0.000,0.000,0.000,0.000,0.000,0.000,75.000,0.000,0.000,0.000,0.000,0.000,0.000,0.000,0.000,25.0,2.0,-9.282
Hamilton-270,12.500,0.000,0.000,0.000,0.000,0.000,0.000,0.000,0.000,0.000,0.000,0.000,0.000,0.000,0.000,0.000,0.000,12.500,0.000,0.000,0.000,0.000,0.000,0.000,75.000,0.000,0.000,0.000,0.000,0.000,0.000,0.000,0.000,25.0,2.0,-9.638
Hamilton-271,12.500,0.000,0.000,0.000,0.000,0.000,0.000,0.000,0.000,0.000,0.000,0.000,0.000,0.000,0.000,0.000,0.000,12.500,0.000,0.000,0.000,0.000,0.000,0.000,75.000,0.000,0.000,0.000,0.000,0.000,0.000,0.000,0.000,25.0,2.0,-9.789
Hamilton-272,12.500,0.000,0.000,0.000,0.000,0.000,0.000,0.000,0.000,0.000,0.000,0.000,0.000,0.000,0.000,0.000,0.000,12.500,0.000,0.000,0.000,0.000,0.000,0.000,75.000,0.000,0.000,0.000,0.000,0.000,0.000,0.000,0.000,25.0,2.0,-9.927
Hamilton-273,12.500,0.000,0.000,0.000,0.000,0.000,0.000,0.000,0.000,0.000,0.000,0.000,0.000,0.000,0.000,0.000,0.000,12.500,0.000,0.000,0.000,0.000,0.000,0.000,75.000,0.000,0.000,0.000,0.000,0.000,0.000,0.000,0.000,25.0,2.0,-9.925
Hamilton-274,12.500,0.000,0.000,0.000,0.000,0.000,0.000,0.000,0.000,0.000,0.000,0.000,0.000,0.000,0.000,0.000,0.000,12.500,0.000,0.000,0.000,0.000,0.000,0.000,75.000,0.000,0.000,0.000,0.000,0.000,0.000,0.000,0.000,25.0,4.0,-10.199
Hamilton-275,12.500,0.000,0.000,0.000,0.000,0.000,0.000,0.000,0.000,0.000,0.000,0.000,0.000,0.000,0.000,0.000,0.000,12.500,0.000,0.000,0.000,0.000,0.000,0.000,75.000,0.000,0.000,0.000,0.000,0.000,0.000,0.000,0.000,25.0,4.0,-10.335
Hamilton-276,12.500,0.000,0.000,0.000,0.000,0.000,0.000,0.000,0.000,0.000,0.000,0.000,0.000,0.000,0.000,0.000,0.000,12.500,0.000,0.000,0.000,0.000,0.000,0.000,75.000,0.000,0.000,0.000,0.000,0.000,0.000,0.000,0.000,25.0,4.0,-10.483
Hamilton-277,12.500,0.000,0.000,0.000,0.000,0.000,0.000,0.000,0.000,0.000,0.000,0.000,0.000,0.000,0.000,0.000,0.000,12.500,0.000,0.000,0.000,0.000,0.000,0.000,75.000,0.000,0.000,0.000,0.000,0.000,0.000,0.000,0.000,25.0,4.0,-10.669
Hamilton-278,12.500,0.000,0.000,0.000,0.000,0.000,0.000,0.000,0.000,0.000,0.000,0.000,0.000,0.000,0.000,0.000,0.000,12.500,0.000,0.000,0.000,0.000,0.000,0.000,75.000,0.000,0.000,0.000,0.000,0.000,0.000,0.000,0.000,25.0,4.0,-10.582
Hamilton-279,12.500,0.000,0.000,0.000,0.000,0.000,0.000,0.000,0.000,0.000,0.000,0.000,0.000,0.000,0.000,0.000,0.000,12.500,0.000,0.000,0.000,0.000,0.000,0.000,75.000,0.000,0.000,0.000,0.000,0.000,0.000,0.000,0.000,25.0,6.4,-10.892
Hamilton-280,12.500,0.000,0.000,0.000,0.000,0.000,0.000,0.000,0.000,0.000,0.000,0.000,0.000,0.000,0.000,0.000,0.000,12.500,0.000,0.000,0.000,0.000,0.000,0.000,75.000,0.000,0.000,0.000,0.000,0.000,0.000,0.000,0.000,25.0,6.4,-11.025
Hamilton-281,12.500,0.000,0.000,0.000,0.000,0.000,0.000,0.000,0.000,0.000,0.000,0.000,0.000,0.000,0.000,0.000,0.000,12.500,0.000,0.000,0.000,0.000,0.000,0.000,75.000,0.000,0.000,0.000,0.000,0.000,0.000,0.000,0.000,25.0,6.4,-11.181
Hamilton-282,12.500,0.000,0.000,0.000,0.000,0.000,0.000,0.000,0.000,0.000,0.000,0.000,0.000,0.000,0.000,0.000,0.000,12.500,0.000,0.000,0.000,0.000,0.000,0.000,75.000,0.000,0.000,0.000,0.000,0.000,0.000,0.000,0.000,25.0,6.4,-11.263
Hamilton-283,12.500,0.000,0.000,0.000,0.000,0.000,0.000,0.000,0.000,0.000,0.000,0.000,0.000,0.000,0.000,0.000,0.000,12.500,0.000,0.000,0.000,0.000,0.000,0.000,75.000,0.000,0.000,0.000,0.000,0.000,0.000,0.000,0.000,25.0,6.4,-11.432
Hamilton-284,12.500,0.000,0.000,0.000,0.000,0.000,0.000,0.000,0.000,0.000,0.000,0.000,0.000,0.000,0.000,0.000,0.000,12.500,0.000,0.000,0.000,0.000,0.000,0.000,75.000,0.000,0.000,0.000,0.000,0.000,0.000,0.000,0.000,25.0,6.4,-11.448
Hamilton-285,12.500,0.000,0.000,0.000,0.000,0.000,0.000,0.000,0.000,0.000,0.000,0.000,0.000,0.000,0.000,0.000,0.000,12.500,0.000,0.000,0.000,0.000,0.000,0.000,75.000,0.000,0.000,0.000,0.000,0.000,0.000,0.000,0.000,25.0,6.4,-11.479
Hamilton-286,12.500,0.000,0.000,0.000,0.000,0.000,0.000,0.000,0.000,0.000,0.000,0.000,0.000,0.000,0.000,0.000,0.000,12.500,0.000,0.000,0.000,0.000,0.000,0.000,75.000,0.000,0.000,0.000,0.000,0.000,0.000,0.000,0.000,25.0,9.3,-9.188
Hamilton-287,12.500,0.000,0.000,0.000,0.000,0.000,0.000,0.000,0.000,0.000,0.000,0.000,0.000,0.000,0.000,0.000,0.000,12.500,0.000,0.000,0.000,0.000,0.000,0.000,75.000,0.000,0.000,0.000,0.000,0.000,0.000,0.000,0.000,25.0,9.3,-9.638
Hamilton-288,12.500,0.000,0.000,0.000,0.000,0.000,0.000,0.000,0.000,0.000,0.000,0.000,0.000,0.000,0.000,0.000,0.000,12.500,0.000,0.000,0.000,0.000,0.000,0.000,75.000,0.000,0.000,0.000,0.000,0.000,0.000,0.000,0.000,25.0,9.3,-9.685
Hamilton-289,12.500,0.000,0.000,0.000,0.000,0.000,0.000,0.000,0.000,0.000,0.000,0.000,0.000,0.000,0.000,0.000,0.000,12.500,0.000,0.000,0.000,0.000,0.000,0.000,75.000,0.000,0.000,0.000,0.000,0.000,0.000,0.000,0.000,25.0,9.3,-9.793
Hamilton-290,12.500,0.000,0.000,0.000,0.000,0.000,0.000,0.000,0.000,0.000,0.000,0.000,0.000,0.000,0.000,0.000,0.000,12.500,0.000,0.000,0.000,0.000,0.000,0.000,75.000,0.000,0.000,0.000,0.000,0.000,0.000,0.000,0.000,25.0,9.3,-9.854
Hamilton-291,12.500,0.000,0.000,0.000,0.000,0.000,0.000,0.000,0.000,0.000,0.000,0.000,0.000,0.000,0.000,0.000,0.000,12.500,0.000,0.000,0.000,0.000,0.000,0.000,75.000,0.000,0.000,0.000,0.000,0.000,0.000,0.000,0.000,25.0,9.3,-9.892
Hamilton-292,12.500,0.000,0.000,0.000,0.000,0.000,0.000,0.000,0.000,0.000,0.000,0.000,0.000,0.000,0.000,0.000,0.000,12.500,0.000,0.000,0.000,0.000,0.000,0.000,75.000,0.000,0.000,0.000,0.000,0.000,0.000,0.000,0.000,25.0,9.3,-9.978
Hamilton-293,12.500,0.000,0.000,0.000,0.000,0.000,0.000,0.000,0.000,0.000,0.000,0.000,0.000,0.000,0.000,0.000,0.000,12.500,0.000,0.000,0.000,0.000,0.000,0.000,75.000,0.000,0.000,0.000,0.000,0.000,0.000,0.000,0.000,25.0,12.1,-5.138
Hamilton-294,12.500,0.000,0.000,0.000,0.000,0.000,0.000,0.000,0.000,0.000,0.000,0.000,0.000,0.000,0.000,0.000,0.000,12.500,0.000,0.000,0.000,0.000,0.000,0.000,75.000,0.000,0.000,0.000,0.000,0.000,0.000,0.000,0.000,25.0,12.1,-5.804
Hamilton-295,12.500,0.000,0.000,0.000,0.000,0.000,0.000,0.000,0.000,0.000,0.000,0.000,0.000,0.000,0.000,0.000,0.000,12.500,0.000,0.000,0.000,0.000,0.000,0.000,75.000,0.000,0.000,0.000,0.000,0.000,0.000,0.000,0.000,25.0,12.1,-5.871
Hamilton-296,12.500,0.000,0.000,0.000,0.000,0.000,0.000,0.000,0.000,0.000,0.000,0.000,0.000,0.000,0.000,0.000,0.000,12.500,0.000,0.000,0.000,0.000,0.000,0.000,75.000,0.000,0.000,0.000,0.000,0.000,0.000,0.000,0.000,25.0,12.1,-5.945
Hamilton-297,12.500,0.000,0.000,0.000,0.000,0.000,0.000,0.000,0.000,0.000,0.000,0.000,0.000,0.000,0.000,0.000,0.000,12.500,0.000,0.000,0.000,0.000,0.000,0.000,75.000,0.000,0.000,0.000,0.000,0.000,0.000,0.000,0.000,25.0,12.1,-6.099
Hamilton-298,12.500,0.000,0.000,0.000,0.000,0.000,0.000,0.000,0.000,0.000,0.000,0.000,0.000,0.000,0.000,0.000,0.000,12.500,0.000,0.000,0.000,0.000,0.000,0.000,75.000,0.000,0.000,0.000,0.000,0.000,0.000,0.000,0.000,25.0,12.1,-6.285
Hamilton-299,12.500,0.000,0.000,0.000,0.000,0.000,0.000,0.000,0.000,0.000,0.000,0.000,0.000,0.000,0.000,0.000,0.000,12.500,0.000,0.000,0.000,0.000,0.000,0.000,75.000,0.000,0.000,0.000,0.000,0.000,0.000,0.000,0.000,25.0,12.1,-6.312
0Ca,0.000,17.000,0.000,0.000,0.000,0.000,0.000,0.000,0.000,0.000,0.000,0.000,0.000,0.000,0.000,0.000,0.000,19.000,0.000,0.000,0.000,0.000,0.000,0.000,62.000,0.000,0.000,0.000,0.000,0.000,0.000,0.000,2.000,90.0,6.9,0.470
3Ca,0.000,17.000,0.000,3.000,0.000,0.000,0.000,0.000,0.000,0.000,0.000,0.000,0.000,0.000,0.000,0.000,0.000,16.000,0.000,0.000,0.000,0.000,0.000,0.000,62.000,0.000,0.000,0.000,0.000,0.000,0.000,0.000,2.000,90.0,6.9,-0.105
6Ca,0.000,17.000,0.000,6.000,0.000,0.000,0.000,0.000,0.000,0.000,0.000,0.000,0.000,0.000,0.000,0.000,0.000,13.000,0.000,0.000,0.000,0.000,0.000,0.000,62.000,0.000,0.000,0.000,0.000,0.000,0.000,0.000,2.000,90.0,6.9,0.262
9Ca,0.000,17.000,0.000,9.000,0.000,0.000,0.000,0.000,0.000,0.000,0.000,0.000,0.000,0.000,0.000,0.000,0.000,10.000,0.000,0.000,0.000,0.000,0.000,0.000,62.000,0.000,0.000,0.000,0.000,0.000,0.000,0.000,2.000,90.0,6.9,0.336
0Ca,0.000,17.000,0.000,0.000,0.000,0.000,0.000,0.000,0.000,0.000,0.000,0.000,0.000,0.000,0.000,0.000,0.000,19.000,0.000,0.000,0.000,0.000,0.000,0.000,62.000,0.000,0.000,0.000,0.000,0.000,0.000,0.000,2.000,90.0,8.0,1.253
3Ca,0.000,17.000,0.000,3.000,0.000,0.000,0.000,0.000,0.000,0.000,0.000,0.000,0.000,0.000,0.000,0.000,0.000,16.000,0.000,0.000,0.000,0.000,0.000,0.000,62.000,0.000,0.000,0.000,0.000,0.000,0.000,0.000,2.000,90.0,8.0,1.841
6Ca,0.000,17.000,0.000,6.000,0.000,0.000,0.000,0.000,0.000,0.000,0.000,0.000,0.000,0.000,0.000,0.000,0.000,13.000,0.000,0.000,0.000,0.000,0.000,0.000,62.000,0.000,0.000,0.000,0.000,0.000,0.000,0.000,2.000,90.0,8.0,1.917
9Ca,0.000,17.000,0.000,9.000,0.000,0.000,0.000,0.000,0.000,0.000,0.000,0.000,0.000,0.000,0.000,0.000,0.000,10.000,0.000,0.000,0.000,0.000,0.000,0.000,62.000,0.000,0.000,0.000,0.000,0.000,0.000,0.000,2.000,90.0,8.0,2.407
0ZR,0.000,17.000,0.000,4.000,0.000,0.000,0.000,0.000,0.000,0.000,0.000,0.000,0.000,0.000,0.000,0.000,0.000,18.000,0.000,0.000,0.000,0.000,0.000,0.000,61.000,0.000,0.000,0.000,0.000,0.000,0.000,0.000,0.000,90.0,8.0,2.929
4Zr,0.000,18.000,0.000,4.000,0.000,0.000,0.000,0.000,0.000,0.000,0.000,0.000,0.000,0.000,0.000,0.000,0.000,18.000,0.000,0.000,0.000,0.000,0.000,0.000,57.000,0.000,0.000,0.000,0.000,0.000,0.000,0.000,4.000,90.0,8.0,2.389
8Zr,0.000,18.000,0.000,4.000,0.000,0.000,0.000,0.000,0.000,0.000,0.000,0.000,0.000,0.000,0.000,0.000,0.000,19.000,0.000,0.000,0.000,0.000,0.000,0.000,51.000,0.000,0.000,0.000,0.000,0.000,0.000,0.000,8.000,90.0,8.0,0.588
OC4,0.000,16.900,0.000,3.600,0.000,0.000,0.000,0.000,0.000,0.000,0.000,0.000,0.000,0.000,0.000,0.000,0.000,18.100,0.000,0.000,0.000,0.000,0.000,0.000,61.400,0.000,0.000,0.000,0.000,0.000,0.000,0.000,0.000,90.0,7.0,3.932
Z1C4,0.000,15.900,0.000,3.500,0.000,0.000,0.000,0.000,0.000,0.000,0.000,0.000,0.000,0.000,0.000,0.000,0.000,18.300,0.000,0.000,0.000,0.000,0.000,0.000,61.300,0.000,0.000,0.000,0.000,0.000,0.000,0.000,1.000,90.0,7.0,3.526
T1C4,0.000,16.800,0.000,3.600,0.000,0.000,0.000,0.000,0.000,0.000,0.000,0.000,0.000,0.000,0.000,0.000,0.000,17.800,0.000,0.000,0.000,0.000,0.000,0.000,60.800,0.000,0.000,0.000,1.000,0.000,0.000,0.000,0.000,90.0,7.0,3.178
H1C4,0.000,15.700,0.000,3.700,0.000,0.000,0.000,0.000,0.000,0.000,1.000,0.000,0.000,0.000,0.000,0.000,0.000,17.700,0.000,0.000,0.000,0.000,0.000,0.000,61.900,0.000,0.000,0.000,0.000,0.000,0.000,0.000,0.000,90.0,7.0,3.258
Z4C4,0.000,17.800,0.000,3.700,0.000,0.000,0.000,0.000,0.000,0.000,0.000,0.000,0.000,0.000,0.000,0.000,0.000,18.000,0.000,0.000,0.000,0.000,0.000,0.000,56.700,0.000,0.000,0.000,0.000,0.000,0.000,0.000,3.900,90.0,7.0,2.676
T4C4,0.000,17.100,0.000,3.800,0.000,0.000,0.000,0.000,0.000,0.000,0.000,0.000,0.000,0.000,0.000,0.000,0.000,18.000,0.000,0.000,0.000,0.000,0.000,0.000,57.200,0.000,0.000,0.000,3.900,0.000,0.000,0.000,0.000,90.0,7.0,3.332
H4C4,0.000,17.700,0.000,3.900,0.000,0.000,0.000,0.000,0.000,0.000,3.900,0.000,0.000,0.000,0.000,0.000,0.000,17.700,0.000,0.000,0.000,0.000,0.000,0.000,57.900,0.000,0.000,0.000,0.000,0.000,0.000,0.000,0.000,90.0,7.0,2.674
Z8C4,0.000,17.900,0.000,3.800,0.000,0.000,0.000,0.000,0.000,0.000,0.000,0.000,0.000,0.000,0.000,0.000,0.000,18.600,0.000,0.000,0.000,0.000,0.000,0.000,51.700,0.000,0.000,0.000,0.000,0.000,0.000,0.000,8.000,90.0,7.0,1.386
T8C4,0.000,17.100,0.000,3.800,0.000,0.000,0.000,0.000,0.000,0.000,0.000,0.000,0.000,0.000,0.000,0.000,0.000,14.700,0.000,0.000,0.000,0.000,0.000,0.000,55.800,0.000,0.000,0.000,8.600,0.000,0.000,0.000,0.000,90.0,7.0,2.595
