Repository: OUANZOUGUIAbdelhak/NEURAL-NETWORK-TRAINING-ON-GLASS-ALTERATION-DATA

File: Convert_Data/Data_From_Faijan_Oxides.csv (part 4 of 5)
Glass,Al2O3,B2O3,BaO,CaO,Ce2O3,Cl,Cr2O3,Cs2O,F,Fe2O3,HfO2,K2O,La2O3,Li2O,MgO,MnO2,MoO3,Na2O,NiO,Nd2O3,P2O5,Pr2O3,RuO2,SO3,SiO2,SrO,SnO2,TeO2,TiO2,V2O5,Y2O3,ZnO,ZrO2,Temprature,pH,ln_rate
H8C4,0.000,16.100,0.000,3.900,0.000,0.000,0.000,0.000,0.000,0.000,8.400,0.000,0.000,0.000,0.000,0.000,0.000,18.100,0.000,0.000,0.000,0.000,0.000,0.000,53.500,0.000,0.000,0.000,0.000,0.000,0.000,0.000,0.000,90.0,7.0,1.131
Z8C8,0.000,16.900,0.000,8.000,0.000,0.000,0.000,0.000,0.000,0.000,0.000,0.000,0.000,0.000,0.000,0.000,0.000,14.500,0.000,0.000,0.000,0.000,0.000,0.000,52.500,0.000,0.000,0.000,0.000,0.000,0.000,0.000,8.100,90.0,7.0,1.435
T8C8,0.000,16.400,0.000,8.300,0.000,0.000,0.000,0.000,0.000,0.000,0.000,0.000,0.000,0.000,0.000,0.000,0.000,14.000,0.000,0.000,0.000,0.000,0.000,0.000,53.200,0.000,0.000,0.000,8.100,0.000,0.000,0.000,0.000,90.0,7.0,2.230
H8C8,0.000,16.100,0.000,8.300,0.000,0.000,0.000,0.000,0.000,0.000,8.300,0.000,0.000,0.000,0.000,0.000,0.000,14.500,0.000,0.000,0.000,0.000,0.000,0.000,52.800,0.000,0.000,0.000,0.000,0.000,0.000,0.000,0.000,90.0,7.0,0.642
Silica-1,0.000,0.000,0.000,0.000,0.000,0.000,0.000,0.000,0.000,0.000,0.000,0.000,0.000,0.000,0.000,0.000,0.000,0.000,0.000,0.000,0.000,0.000,0.000,0.000,100.000,0.000,0.000,0.000,0.000,0.000,0.000,0.000,0.000,95.0,7.0,-23.375
Silica-2,0.000,0.000,0.000,0.000,0.000,0.000,0.000,0.000,0.000,0.000,0.000,0.000,0.000,0.000,0.000,0.000,0.000,0.000,0.000,0.000,0.000,0.000,0.000,0.000,100.000,0.000,0.000,0.000,0.000,0.000,0.000,0.000,0.000,18.0,7.0,-19.575
Silica-3,0.000,0.000,0.000,0.000,0.000,0.000,0.000,0.000,0.000,0.000,0.000,0.000,0.000,0.000,0.000,0.000,0.000,0.000,0.000,0.000,0.000,0.000,0.000,0.000,100.000,0.000,0.000,0.000,0.000,0.000,0.000,0.000,0.000,40.0,7.0,-23.144
Silica-4,0.000,0.000,0.000,0.000,0.000,0.000,0.000,0.000,0.000,0.000,0.000,0.000,0.000,0.000,0.000,0.000,0.000,0.000,0.000,0.000,0.000,0.000,0.000,0.000,100.000,0.000,0.000,0.000,0.000,0.000,0.000,0.000,0.000,60.0,7.0,-20.612
Silica-5,0.000,0.000,0.000,0.000,0.000,0.000,0.000,0.000,0.000,0.000,0.000,0.000,0.000,0.000,0.000,0.000,0.000,0.000,0.000,0.000,0.000,0.000,0.000,0.000,100.000,0.000,0.000,0.000,0.000,0.000,0.000,0.000,0.000,85.0,7.0,-18.539
Silica-6,0.000,0.000,0.000,0.000,0.000,0.000,0.000,0.000,0.000,0.000,0.000,0.000,0.000,0.000,0.000,0.000,0.000,0.000,0.000,0.000,0.000,0.000,0.000,0.000,100.000,0.000,0.000,0.000,0.000,0.000,0.000,0.000,0.000,25.0,7.0,-24.296
SBN,0.000,17.200,0.000,0.000,0.000,0.000,0.000,0.000,0.000,0.000,0.000,0.000,0.000,0.000,0.000,0.000,0.000,14.000,0.000,0.000,0.000,0.000,0.000,0.000,68.600,0.000,0.000,0.000,0.000,0.000,0.000,0.000,0.000,50.0,7.0,-1.897
SBNFe,0.000,16.700,0.000,0.000,0.000,0.000,0.000,0.000,0.000,3.100,0.000,0.000,0.000,0.000,0.000,0.000,0.000,13.700,0.000,0.000,0.000,0.000,0.000,0.000,66.600,0.000,0.000,0.000,0.000,0.000,0.000,0.000,0.000,50.0,7.0,-3.650
SG3-1,1.148,0.000,0.000,19.484,0.000,0.000,0.000,0.000,0.000,0.489,0.000,13.256,0.000,0.000,6.454,0.748,0.000,1.154,0.000,0.000,1.741,0.000,0.000,0.000,55.525,0.000,0.000,0.000,0.000,0.000,0.000,0.000,0.000,4.0,6.9,-2.813
SG3-2,1.148,0.000,0.000,19.484,0.000,0.000,0.000,0.000,0.000,0.489,0.000,13.256,0.000,0.000,6.454,0.748,0.000,1.154,0.000,0.000,1.741,0.000,0.000,0.000,55.525,0.000,0.000,0.000,0.000,0.000,0.000,0.000,0.000,4.0,10.0,-3.507
SG3-3,1.148,0.000,0.000,19.484,0.000,0.000,0.000,0.000,0.000,0.489,0.000,13.256,0.000,0.000,6.454,0.748,0.000,1.154,0.000,0.000,1.741,0.000,0.000,0.000,55.525,0.000,0.000,0.000,0.000,0.000,0.000,0.000,0.000,20.0,3.0,-1.966
SG3-4,1.148,0.000,0.000,19.484,0.000,0.000,0.000,0.000,0.000,0.489,0.000,13.256,0.000,0.000,6.454,0.748,0.000,1.154,0.000,0.000,1.741,0.000,0.000,0.000,55.525,0.000,0.000,0.000,0.000,0.000,0.000,0.000,0.000,20.0,6.7,-2.207
SG3-5,1.148,0.000,0.000,19.484,0.000,0.000,0.000,0.000,0.000,0.489,0.000,13.256,0.000,0.000,6.454,0.748,0.000,1.154,0.000,0.000,1.741,0.000,0.000,0.000,55.525,0.000,0.000,0.000,0.000,0.000,0.000,0.000,0.000,20.0,10.1,-2.813
SG3-6,1.148,0.000,0.000,19.484,0.000,0.000,0.000,0.000,0.000,0.489,0.000,13.256,0.000,0.000,6.454,0.748,0.000,1.154,0.000,0.000,1.741,0.000,0.000,0.000,55.525,0.000,0.000,0.000,0.000,0.000,0.000,0.000,0.000,35.0,3.0,-0.386
SG3-7,1.148,0.000,0.000,19.484,0.000,0.000,0.000,0.000,0.000,0.489,0.000,13.256,0.000,0.000,6.454,0.748,0.000,1.154,0.000,0.000,1.741,0.000,0.000,0.000,55.525,0.000,0.000,0.000,0.000,0.000,0.000,0.000,0.000,35.0,7.1,-0.892
SG3-8,1.148,0.000,0.000,19.484,0.000,0.000,0.000,0.000,0.000,0.489,0.000,13.256,0.000,0.000,6.454,0.748,0.000,1.154,0.000,0.000,1.741,0.000,0.000,0.000,55.525,0.000,0.000,0.000,0.000,0.000,0.000,0.000,0.000,35.0,10.0,-1.347
SG3-9,1.148,0.000,0.000,19.484,0.000,0.000,0.000,0.000,0.000,0.489,0.000,13.256,0.000,0.000,6.454,0.748,0.000,1.154,0.000,0.000,1.741,0.000,0.000,0.000,55.525,0.000,0.000,0.000,0.000,0.000,0.000,0.000,0.000,50.0,2.0,-0.073
SG3-10,1.148,0.000,0.000,19.484,0.000,0.000,0.000,0.000,0.000,0.489,0.000,13.256,0.000,0.000,6.454,0.748,0.000,1.154,0.000,0.000,1.741,0.000,0.000,0.000,55.525,0.000,0.000,0.000,0.000,0.000,0.000,0.000,0.000,50.0,3.0,-0.062
SG3-11,1.148,0.000,0.000,19.484,0.000,0.000,0.000,0.000,0.000,0.489,0.000,13.256,0.000,0.000,6.454,0.748,0.000,1.154,0.000,0.000,1.741,0.000,0.000,0.000,55.525,0.000,0.000,0.000,0.000,0.000,0.000,0.000,0.000,50.0,5.5,-0.223
SG3-12,1.148,0.000,0.000,19.484,0.000,0.000,0.000,0.000,0.000,0.489,0.000,13.256,0.000,0.000,6.454,0.748,0.000,1.154,0.000,0.000,1.741,0.000,0.000,0.000,55.525,0.000,0.000,0.000,0.000,0.000,0.000,0.000,0.000,50.0,6.3,-0.261
SG3-13,1.148,0.000,0.000,19.484,0.000,0.000,0.000,0.000,0.000,0.489,0.000,13.256,0.000,0.000,6.454,0.748,0.000,1.154,0.000,0.000,1.741,0.000,0.000,0.000,55.525,0.000,0.000,0.000,0.000,0.000,0.000,0.000,0.000,50.0,8.8,-0.598
SG3-14,1.148,0.000,0.000,19.484,0.000,0.000,0.000,0.000,0.000,0.489,0.000,13.256,0.000,0.000,6.454,0.748,0.000,1.154,0.000,0.000,1.741,0.000,0.000,0.000,55.525,0.000,0.000,0.000,0.000,0.000,0.000,0.000,0.000,70.0,3.3,1.270
SG3-15,1.148,0.000,0.000,19.484,0.000,0.000,0.000,0.000,0.000,0.489,0.000,13.256,0.000,0.000,6.454,0.748,0.000,1.154,0.000,0.000,1.741,0.000,0.000,0.000,55.525,0.000,0.000,0.000,0.000,0.000,0.000,0.000,0.000,70.0,6.5,0.610
SG3-16,1.148,0.000,0.000,19.484,0.000,0.000,0.000,0.000,0.000,0.489,0.000,13.256,0.000,0.000,6.454,0.748,0.000,1.154,0.000,0.000,1.741,0.000,0.000,0.000,55.525,0.000,0.000,0.000,0.000,0.000,0.000,0.000,0.000,70.0,8.6,0.385
Sphene,8.720,0.000,0.000,26.060,0.000,0.000,0.000,0.000,0.000,0.000,0.000,0.000,0.000,0.000,0.000,0.000,0.000,0.000,0.000,3.330,0.000,0.000,0.000,0.000,50.280,0.000,0.000,0.000,11.610,0.000,0.000,0.000,0.000,90.0,6.1,-1.050
ISG,3.800,16.000,0.000,5.800,0.000,0.000,0.000,0.000,0.000,0.000,0.000,0.000,0.000,0.000,0.000,0.000,0.000,12.600,0.000,0.000,0.000,0.000,0.000,0.000,60.100,0.000,0.000,0.000,0.000,0.000,0.000,0.000,1.700,30.0,11.5,-2.696
ISG,3.800,16.000,0.000,5.800,0.000,0.000,0.000,0.000,0.000,0.000,0.000,0.000,0.000,0.000,0.000,0.000,0.000,12.600,0.000,0.000,0.000,0.000,0.000,0.000,60.100,0.000,0.000,0.000,0.000,0.000,0.000,0.000,1.700,30.0,13.0,-2.189
ISG,3.800,16.000,0.000,5.800,0.000,0.000,0.000,0.000,0.000,0.000,0.000,0.000,0.000,0.000,0.000,0.000,0.000,12.600,0.000,0.000,0.000,0.000,0.000,0.000,60.100,0.000,0.000,0.000,0.000,0.000,0.000,0.000,1.700,30.0,14.0,-1.590
ISG,3.800,16.000,0.000,5.800,0.000,0.000,0.000,0.000,0.000,0.000,0.000,0.000,0.000,0.000,0.000,0.000,0.000,12.600,0.000,0.000,0.000,0.000,0.000,0.000,60.100,0.000,0.000,0.000,0.000,0.000,0.000,0.000,1.700,30.0,13.5,-3.189
ISG,3.800,16.000,0.000,5.800,0.000,0.000,0.000,0.000,0.000,0.000,0.000,0.000,0.000,0.000,0.000,0.000,0.000,12.600,0.000,0.000,0.000,0.000,0.000,0.000,60.100,0.000,0.000,0.000,0.000,0.000,0.000,0.000,1.700,40.0,4.5,-4.828
ISG,3.800,16.000,0.000,5.800,0.000,0.000,0.000,0.000,0.000,0.000,0.000,0.000,0.000,0.000,0.000,0.000,0.000,12.600,0.000,0.000,0.000,0.000,0.000,0.000,60.100,0.000,0.000,0.000,0.000,0.000,0.000,0.000,1.700,40.0,5.5,-6.645
ISG,3.800,16.000,0.000,5.800,0.000,0.000,0.000,0.000,0.000,0.000,0.000,0.000,0.000,0.000,0.000,0.000,0.000,12.600,0.000,0.000,0.000,0.000,0.000,0.000,60.100,0.000,0.000,0.000,0.000,0.000,0.000,0.000,1.700,40.0,7.0,-9.210
ISG,3.800,16.000,0.000,5.800,0.000,0.000,0.000,0.000,0.000,0.000,0.000,0.000,0.000,0.000,0.000,0.000,0.000,12.600,0.000,0.000,0.000,0.000,0.000,0.000,60.100,0.000,0.000,0.000,0.000,0.000,0.000,0.000,1.700,40.0,9.0,-3.912
ISG,3.800,16.000,0.000,5.800,0.000,0.000,0.000,0.000,0.000,0.000,0.000,0.000,0.000,0.000,0.000,0.000,0.000,12.600,0.000,0.000,0.000,0.000,0.000,0.000,60.100,0.000,0.000,0.000,0.000,0.000,0.000,0.000,1.700,50.0,4.5,-5.449
ISG,3.800,16.000,0.000,5.800,0.000,0.000,0.000,0.000,0.000,0.000,0.000,0.000,0.000,0.000,0.000,0.000,0.000,12.600,0.000,0.000,0.000,0.000,0.000,0.000,60.100,0.000,0.000,0.000,0.000,0.000,0.000,0.000,1.700,50.0,5.5,-5.185
ISG,3.800,16.000,0.000,5.800,0.000,0.000,0.000,0.000,0.000,0.000,0.000,0.000,0.000,0.000,0.000,0.000,0.000,12.600,0.000,0.000,0.000,0.000,0.000,0.000,60.100,0.000,0.000,0.000,0.000,0.000,0.000,0.000,1.700,50.0,7.0,-7.131
ISG,3.800,16.000,0.000,5.800,0.000,0.000,0.000,0.000,0.000,0.000,0.000,0.000,0.000,0.000,0.000,0.000,0.000,12.600,0.000,0.000,0.000,0.000,0.000,0.000,60.100,0.000,0.000,0.000,0.000,0.000,0.000,0.000,1.700,70.0,4.5,-6.215
ISG,3.800,16.000,0.000,5.800,0.000,0.000,0.000,0.000,0.000,0.000,0.000,0.000,0.000,0.000,0.000,0.000,0.000,12.600,0.000,0.000,0.000,0.000,0.000,0.000,60.100,0.000,0.000,0.000,0.000,0.000,0.000,0.000,1.700,70.0,9.5,-3.902
ISG,3.800,16.000,0.000,5.800,0.000,0.000,0.000,0.000,0.000,0.000,0.000,0.000,0.000,0.000,0.000,0.000,0.000,12.600,0.000,0.000,0.000,0.000,0.000,0.000,60.100,0.000,0.000,0.000,0.000,0.000,0.000,0.000,1.700,70.0,7.0,-4.595
AFCI,6.010,9.060,0.000,5.830,0.000,0.000,0.000,0.000,0.000,0.000,0.000,0.000,0.000,9.850,0.000,0.000,0.680,7.380,0.000,0.000,0.000,0.000,0.000,0.000,58.400,0.000,0.010,0.000,0.000,0.000,0.000,0.000,0.610,22.7,9.0,-6.425
AFCI,6.010,9.060,0.000,5.830,0.000,0.000,0.000,0.000,0.000,0.000,0.000,0.000,0.000,9.850,0.000,0.000,0.680,7.380,0.000,0.000,0.000,0.000,0.000,0.000,58.400,0.000,0.010,0.000,0.000,0.000,0.000,0.000,0.610,22.7,10.0,-6.126
AFCI,6.010,9.060,0.000,5.830,0.000,0.000,0.000,0.000,0.000,0.000,0.000,0.000,0.000,9.850,0.000,0.000,0.680,7.380,0.000,0.000,0.000,0.000,0.000,0.000,58.400,0.000,0.010,0.000,0.000,0.000,0.000,0.000,0.610,22.7,11.0,-4.261
AFCI,6.010,9.060,0.000,5.830,0.000,0.000,0.000,0.000,0.000,0.000,0.000,0.000,0.000,9.850,0.000,0.000,0.680,7.380,0.000,0.000,0.000,0.000,0.000,0.000,58.400,0.000,0.010,0.000,0.000,0.000,0.000,0.000,0.610,22.7,12.0,-2.764
AFCI,6.010,9.060,0.000,5.830,0.000,0.000,0.000,0.000,0.000,0.000,0.000,0.000,0.000,9.850,0.000,0.000,0.680,7.380,0.000,0.000,0.000,0.000,0.000,0.000,58.400,0.000,0.010,0.000,0.000,0.000,0.000,0.000,0.610,40.9,8.7,-5.159
AFCI,6.010,9.060,0.000,5.830,0.000,0.000,0.000,0.000,0.000,0.000,0.000,0.000,0.000,9.850,0.000,0.000,0.680,7.380,0.000,0.000,0.000,0.000,0.000,0.000,58.400,0.000,0.010,0.000,0.000,0.000,0.000,0.000,0.610,40.9,9.6,-4.122
AFCI,6.010,9.060,0.000,5.830,0.000,0.000,0.000,0.000,0.000,0.000,0.000,0.000,0.000,9.850,0.000,0.000,0.680,7.380,0.000,0.000,0.000,0.000,0.000,0.000,58.400,0.000,0.010,0.000,0.000,0.000,0.000,0.000,0.610,40.2,10.9,-2.326
AFCI,6.010,9.060,0.000,5.830,0.000,0.000,0.000,0.000,0.000,0.000,0.000,0.000,0.000,9.850,0.000,0.000,0.680,7.380,0.000,0.000,0.000,0.000,0.000,0.000,58.400,0.000,0.010,0.000,0.000,0.000,0.000,0.000,0.610,39.9,11.7,-1.059
AFCI,6.010,9.060,0.000,5.830,0.000,0.000,0.000,0.000,0.000,0.000,0.000,0.000,0.000,9.850,0.000,0.000,0.680,7.380,0.000,0.000,0.000,0.000,0.000,0.000,58.400,0.000,0.010,0.000,0.000,0.000,0.000,0.000,0.610,71.0,8.1,-2.234
AFCI,6.010,9.060,0.000,5.830,0.000,0.000,0.000,0.000,0.000,0.000,0.000,0.000,0.000,9.850,0.000,0.000,0.680,7.380,0.000,0.000,0.000,0.000,0.000,0.000,58.400,0.000,0.010,0.000,0.000,0.000,0.000,0.000,0.610,71.0,8.9,-1.681
AFCI,6.010,9.060,0.000,5.830,0.000,0.000,0.000,0.000,0.000,0.000,0.000,0.000,0.000,9.850,0.000,0.000,0.680,7.380,0.000,0.000,0.000,0.000,0.000,0.000,58.400,0.000,0.010,0.000,0.000,0.000,0.000,0.000,0.610,70.1,10.4,-0.161
AFCI,6.010,9.060,0.000,5.830,0.000,0.000,0.000,0.000,0.000,0.000,0.000,0.000,0.000,9.850,0.000,0.000,0.680,7.380,0.000,0.000,0.000,0.000,0.000,0.000,58.400,0.000,0.010,0.000,0.000,0.000,0.000,0.000,0.610,70.1,11.1,0.553
AFCI,6.010,9.060,0.000,5.830,0.000,0.000,0.000,0.000,0.000,0.000,0.000,0.000,0.000,9.850,0.000,0.000,0.680,7.380,0.000,0.000,0.000,0.000,0.000,0.000,58.400,0.000,0.010,0.000,0.000,0.000,0.000,0.000,0.610,90.6,7.7,-1.175
AFCI,6.010,9.060,0.000,5.830,0.000,0.000,0.000,0.000,0.000,0.000,0.000,0.000,0.000,9.850,0.000,0.000,0.680,7.380,0.000,0.000,0.000,0.000,0.000,0.000,58.400,0.000,0.010,0.000,0.000,0.000,0.000,0.000,0.610,90.6,8.5,-0.415
AFCI,6.010,9.060,0.000,5.830,0.000,0.000,0.000,0.000,0.000,0.000,0.000,0.000,0.000,9.850,0.000,0.000,0.680,7.380,0.000,0.000,0.000,0.000,0.000,0.000,58.400,0.000,0.010,0.000,0.000,0.000,0.000,0.000,0.610,90.5,10.1,1.244
EWG-C,5.760,9.370,0.000,6.400,0.000,0.390,0.000,0.000,1.100,0.410,0.000,0.280,0.000,4.370,2.430,0.000,0.000,20.010,0.000,0.000,0.000,0.000,0.000,0.570,42.960,0.000,0.870,0.000,0.000,0.000,0.000,2.410,1.590,23.0,8.0,-6.794
EWG-C,5.760,9.370,0.000,6.400,0.000,0.390,0.000,0.000,1.100,0.410,0.000,0.280,0.000,4.370,2.430,0.000,0.000,20.010,0.000,0.000,0.000,0.000,0.000,0.570,42.960,0.000,0.870,0.000,0.000,0.000,0.000,2.410,1.590,23.0,9.0,-6.517
EWG-C,5.760,9.370,0.000,6.400,0.000,0.390,0.000,0.000,1.100,0.410,0.000,0.280,0.000,4.370,2.430,0.000,0.000,20.010,0.000,0.000,0.000,0.000,0.000,0.570,42.960,0.000,0.870,0.000,0.000,0.000,0.000,2.410,1.590,23.0,10.0,-4.951
EWG-C,5.760,9.370,0.000,6.400,0.000,0.390,0.000,0.000,1.100,0.410,0.000,0.280,0.000,4.370,2.430,0.000,0.000,20.010,0.000,0.000,0.000,0.000,0.000,0.570,42.960,0.000,0.870,0.000,0.000,0.000,0.000,2.410,1.590,23.0,11.0,-4.583
EWG-C,5.760,9.370,0.000,6.400,0.000,0.390,0.000,0.000,1.100,0.410,0.000,0.280,0.000,4.370,2.430,0.000,0.000,20.010,0.000,0.000,0.000,0.000,0.000,0.570,42.960,0.000,0.870,0.000,0.000,0.000,0.000,2.410,1.590,23.0,12.0,-3.547
EWG-C,5.760,9.370,0.000,6.400,0.000,0.390,0.000,0.000,1.100,0.410,0.000,0.280,0.000,4.370,2.430,0.000,0.000,20.010,0.000,0.000,0.000,0.000,0.000,0.570,42.960,0.000,0.870,0.000,0.000,0.000,0.000,2.410,1.590,40.0,7.9,-4.836
EWG-C,5.760,9.370,0.000,6.400,0.000,0.390,0.000,0.000,1.100,0.410,0.000,0.280,0.000,4.370,2.430,0.000,0.000,20.010,0.000,0.000,0.000,0.000,0.000,0.570,42.960,0.000,0.870,0.000,0.000,0.000,0.000,2.410,1.590,40.0,8.7,-4.491
EWG-C,5.760,9.370,0.000,6.400,0.000,0.390,0.000,0.000,1.100,0.410,0.000,0.280,0.000,4.370,2.430,0.000,0.000,20.010,0.000,0.000,0.000,0.000,0.000,0.570,42.960,0.000,0.870,0.000,0.000,0.000,0.000,2.410,1.590,40.0,9.6,-3.362
EWG-C,5.760,9.370,0.000,6.400,0.000,0.390,0.000,0.000,1.100,0.410,0.000,0.280,0.000,4.370,2.430,0.000,0.000,20.010,0.000,0.000,0.000,0.000,0.000,0.570,42.960,0.000,0.870,0.000,0.000,0.000,0.000,2.410,1.590,40.0,10.9,-3.040
EWG-C,5.760,9.370,0.000,6.400,0.000,0.390,0.000,0.000,1.100,0.410,0.000,0.280,0.000,4.370,2.430,0.000,0.000,20.010,0.000,0.000,0.000,0.000,0.000,0.570,42.960,0.000,0.870,0.000,0.000,0.000,0.000,2.410,1.590,40.0,11.7,-2.096
EWG-C,5.760,9.370,0.000,6.400,0.000,0.390,0.000,0.000,1.100,0.410,0.000,0.280,0.000,4.370,2.430,0.000,0.000,20.010,0.000,0.000,0.000,0.000,0.000,0.570,42.960,0.000,0.870,0.000,0.000,0.000,0.000,2.410,1.590,70.0,8.1,-3.984
EWG-C,5.760,9.370,0.000,6.400,0.000,0.390,0.000,0.000,1.100,0.410,0.000,0.280,0.000,4.370,2.430,0.000,0.000,20.010,0.000,0.000,0.000,0.000,0.000,0.570,42.960,0.000,0.870,0.000,0.000,0.000,0.000,2.410,1.590,70.0,8.9,-2.349
EWG-C,5.760,9.370,0.000,6.400,0.000,0.390,0.000,0.000,1.100,0.410,0.000,0.280,0.000,4.370,2.430,0.000,0.000,20.010,0.000,0.000,0.000,0.000,0.000,0.570,42.960,0.000,0.870,0.000,0.000,0.000,0.000,2.410,1.590,70.0,10.4,-1.704
EWG-C,5.760,9.370,0.000,6.400,0.000,0.390,0.000,0.000,1.100,0.410,0.000,0.280,0.000,4.370,2.430,0.000,0.000,20.010,0.000,0.000,0.000,0.000,0.000,0.570,42.960,0.000,0.870,0.000,0.000,0.000,0.000,2.410,1.590,70.0,11.1,-0.783
EWG-C,5.760,9.370,0.000,6.400,0.000,0.390,0.000,0.000,1.100,0.410,0.000,0.280,0.000,4.370,2.430,0.000,0.000,20.010,0.000,0.000,0.000,0.000,0.000,0.570,42.960,0.000,0.870,0.000,0.000,0.000,0.000,2.410,1.590,90.0,7.7,-1.152
EWG-C,5.760,9.370,0.000,6.400,0.000,0.390,0.000,0.000,1.100,0.410,0.000,0.280,0.000,4.370,2.430,0.000,0.000,20.010,0.000,0.000,0.000,0.000,0.000,0.570,42.960,0.000,0.870,0.000,0.000,0.000,0.000,2.410,1.590,90.0,8.5,-0.138
EWG-C,5.760,9.370,0.000,6.400,0.000,0.390,0.000,0.000,1.100,0.410,0.000,0.280,0.000,4.370,2.430,0.000,0.000,20.010,0.000,0.000,0.000,0.000,0.000,0.570,42.960,0.000,0.870,0.000,0.000,0.000,0.000,2.410,1.590,90.0,10.1,0.092
EWG-C,5.760,9.370,0.000,6.400,0.000,0.390,0.000,0.000,1.100,0.410,0.000,0.280,0.000,4.370,2.430,0.000,0.000,20.010,0.000,0.000,0.000,0.000,0.000,0.570,42.960,0.000,0.870,0.000,0.000,0.000,0.000,2.410,1.590,90.0,10.7,1.013
IDF1-B2,6.650,7.110,0.000,1.330,0.000,0.210,0.000,0.000,1.750,0.470,0.000,0.090,0.000,0.000,1.850,0.060,0.000,27.350,0.000,0.000,0.000,0.000,0.000,0.440,45.000,0.000,0.490,0.000,0.000,0.000,0.000,3.040,2.990,23.0,8.3,-7.139
IDF1-B2,6.650,7.110,0.000,1.330,0.000,0.210,0.000,0.000,1.750,0.470,0.000,0.090,0.000,0.000,1.850,0.060,0.000,27.350,0.000,0.000,0.000,0.000,0.000,0.440,45.000,0.000,0.490,0.000,0.000,0.000,0.000,3.040,2.990,23.0,9.0,-6.425
IDF1-B2,6.650,7.110,0.000,1.330,0.000,0.210,0.000,0.000,1.750,0.470,0.000,0.090,0.000,0.000,1.850,0.060,0.000,27.350,0.000,0.000,0.000,0.000,0.000,0.440,45.000,0.000,0.490,0.000,0.000,0.000,0.000,3.040,2.990,23.0,10.0,-5.389
IDF1-B2,6.650,7.110,0.000,1.330,0.000,0.210,0.000,0.000,1.750,0.470,0.000,0.090,0.000,0.000,1.850,0.060,0.000,27.350,0.000,0.000,0.000,0.000,0.000,0.440,45.000,0.000,0.490,0.000,0.000,0.000,0.000,3.040,2.990,23.0,11.0,-5.228
IDF1-B2,6.650,7.110,0.000,1.330,0.000,0.210,0.000,0.000,1.750,0.470,0.000,0.090,0.000,0.000,1.850,0.060,0.000,27.350,0.000,0.000,0.000,0.000,0.000,0.440,45.000,0.000,0.490,0.000,0.000,0.000,0.000,3.040,2.990,23.0,12.0,-3.524
IDF1-B2,6.650,7.110,0.000,1.330,0.000,0.210,0.000,0.000,1.750,0.470,0.000,0.090,0.000,0.000,1.850,0.060,0.000,27.350,0.000,0.000,0.000,0.000,0.000,0.440,45.000,0.000,0.490,0.000,0.000,0.000,0.000,3.040,2.990,40.0,8.0,-5.113
IDF1-B2,6.650,7.110,0.000,1.330,0.000,0.210,0.000,0.000,1.750,0.470,0.000,0.090,0.000,0.000,1.850,0.060,0.000,27.350,0.000,0.000,0.000,0.000,0.000,0.440,45.000,0.000,0.490,0.000,0.000,0.000,0.000,3.040,2.990,40.0,8.7,-4.330
IDF1-B2,6.650,7.110,0.000,1.330,0.000,0.210,0.000,0.000,1.750,0.470,0.000,0.090,0.000,0.000,1.850,0.060,0.000,27.350,0.000,0.000,0.000,0.000,0.000,0.440,45.000,0.000,0.490,0.000,0.000,0.000,0.000,3.040,2.990,40.0,9.6,-3.570
IDF1-B2,6.650,7.110,0.000,1.330,0.000,0.210,0.000,0.000,1.750,0.470,0.000,0.090,0.000,0.000,1.850,0.060,0.000,27.350,0.000,0.000,0.000,0.000,0.000,0.440,45.000,0.000,0.490,0.000,0.000,0.000,0.000,3.040,2.990,40.0,10.5,-2.671
IDF1-B2,6.650,7.110,0.000,1.330,0.000,0.210,0.000,0.000,1.750,0.470,0.000,0.090,0.000,0.000,1.850,0.060,0.000,27.350,0.000,0.000,0.000,0.000,0.000,0.440,45.000,0.000,0.490,0.000,0.000,0.000,0.000,3.040,2.990,40.0,11.6,-1.589
IDF1-B2,6.650,7.110,0.000,1.330,0.000,0.210,0.000,0.000,1.750,0.470,0.000,0.090,0.000,0.000,1.850,0.060,0.000,27.350,0.000,0.000,0.000,0.000,0.000,0.440,45.000,0.000,0.490,0.000,0.000,0.000,0.000,3.040,2.990,70.0,7.4,-3.616
IDF1-B2,6.650,7.110,0.000,1.330,0.000,0.210,0.000,0.000,1.750,0.470,0.000,0.090,0.000,0.000,1.850,0.060,0.000,27.350,0.000,0.000,0.000,0.000,0.000,0.440,45.000,0.000,0.490,0.000,0.000,0.000,0.000,3.040,2.990,70.0,8.2,-2.902
IDF1-B2,6.650,7.110,0.000,1.330,0.000,0.210,0.000,0.000,1.750,0.470,0.000,0.090,0.000,0.000,1.850,0.060,0.000,27.350,0.000,0.000,0.000,0.000,0.000,0.440,45.000,0.000,0.490,0.000,0.000,0.000,0.000,3.040,2.990,70.0,9.1,-2.165
IDF1-B2,6.650,7.110,0.000,1.330,0.000,0.210,0.000,0.000,1.750,0.470,0.000,0.090,0.000,0.000,1.850,0.060,0.000,27.350,0.000,0.000,0.000,0.000,0.000,0.440,45.000,0.000,0.490,0.000,0.000,0.000,0.000,3.040,2.990,70.0,9.9,-0.875
IDF1-B2,6.650,7.110,0.000,1.330,0.000,0.210,0.000,0.000,1.750,0.470,0.000,0.090,0.000,0.000,1.850,0.060,0.000,27.350,0.000,0.000,0.000,0.000,0.000,0.440,45.000,0.000,0.490,0.000,0.000,0.000,0.000,3.040,2.990,70.0,11.0,0.898
IDF1-B2,6.650,7.110,0.000,1.330,0.000,0.210,0.000,0.000,1.750,0.470,0.000,0.090,0.000,0.000,1.850,0.060,0.000,27.350,0.000,0.000,0.000,0.000,0.000,0.440,45.000,0.000,0.490,0.000,0.000,0.000,0.000,3.040,2.990,90.0,7.8,-1.566
IDF1-B2,6.650,7.110,0.000,1.330,0.000,0.210,0.000,0.000,1.750,0.470,0.000,0.090,0.000,0.000,1.850,0.060,0.000,27.350,0.000,0.000,0.000,0.000,0.000,0.440,45.000,0.000,0.490,0.000,0.000,0.000,0.000,3.040,2.990,90.0,8.7,-1.175
IDF1-B2,6.650,7.110,0.000,1.330,0.000,0.210,0.000,0.000,1.750,0.470,0.000,0.090,0.000,0.000,1.850,0.060,0.000,27.350,0.000,0.000,0.000,0.000,0.000,0.440,45.000,0.000,0.490,0.000,0.000,0.000,0.000,3.040,2.990,90.0,9.6,0.092
IDF1-B2,6.650,7.110,0.000,1.330,0.000,0.210,0.000,0.000,1.750,0.470,0.000,0.090,0.000,0.000,1.850,0.060,0.000,27.350,0.000,0.000,0.000,0.000,0.000,0.440,45.000,0.000,0.490,0.000,0.000,0.000,0.000,3.040,2.990,90.0,10.7,1.750
IDF21-EC14,6.680,9.780,0.000,2.370,0.000,0.380,0.000,0.000,0.290,0.140,0.000,0.360,0.000,0.000,1.690,0.000,0.000,26.370,0.000,0.000,0.000,0.000,0.000,0.510,43.870,0.000,1.050,0.000,0.290,0.000,0.000,2.510,3.330,23.0,8.3,-7.784
IDF21-EC14,6.680,9.780,0.000,2.370,0.000,0.380,0.000,0.000,0.290,0.140,0.000,0.360,0.000,0.000,1.690,0.000,0.000,26.370,0.000,0.000,0.000,0.000,0.000,0.510,43.870,0.000,1.050,0.000,0.290,0.000,0.000,2.510,3.330,23.0,9.0,-6.656
IDF21-EC14,6.680,9.780,0.000,2.370,0.000,0.380,0.000,0.000,0.290,0.140,0.000,0.360,0.000,0.000,1.690,0.000,0.000,26.370,0.000,0.000,0.000,0.000,0.000,0.510,43.870,0.000,1.050,0.000,0.290,0.000,0.000,2.510,3.330,23.0,10.0,-5.021
IDF21-EC14,6.680,9.780,0.000,2.370,0.000,0.380,0.000,0.000,0.290,0.140,0.000,0.360,0.000,0.000,1.690,0.000,0.000,26.370,0.000,0.000,0.000,0.000,0.000,0.510,43.870,0.000,1.050,0.000,0.290,0.000,0.000,2.510,3.330,23.0,11.0,-3.938
IDF21-EC14,6.680,9.780,0.000,2.370,0.000,0.380,0.000,0.000,0.290,0.140,0.000,0.360,0.000,0.000,1.690,0.000,0.000,26.370,0.000,0.000,0.000,0.000,0.000,0.510,43.870,0.000,1.050,0.000,0.290,0.000,0.000,2.510,3.330,23.0,12.0,-3.086
IDF21-EC14,6.680,9.780,0.000,2.370,0.000,0.380,0.000,0.000,0.290,0.140,0.000,0.360,0.000,0.000,1.690,0.000,0.000,26.370,0.000,0.000,0.000,0.000,0.000,0.510,43.870,0.000,1.050,0.000,0.290,0.000,0.000,2.510,3.330,40.0,8.6,-4.859
IDF21-EC14,6.680,9.780,0.000,2.370,0.000,0.380,0.000,0.000,0.290,0.140,0.000,0.360,0.000,0.000,1.690,0.000,0.000,26.370,0.000,0.000,0.000,0.000,0.000,0.510,43.870,0.000,1.050,0.000,0.290,0.000,0.000,2.510,3.330,40.0,9.6,-3.639
IDF21-EC14,6.680,9.780,0.000,2.370,0.000,0.380,0.000,0.000,0.290,0.140,0.000,0.360,0.000,0.000,1.690,0.000,0.000,26.370,0.000,0.000,0.000,0.000,0.000,0.510,43.870,0.000,1.050,0.000,0.290,0.000,0.000,2.510,3.330,40.0,10.7,-2.579
IDF21-EC14,6.680,9.780,0.000,2.370,0.000,0.380,0.000,0.000,0.290,0.140,0.000,0.360,0.000,0.000,1.690,0.000,0.000,26.370,0.000,0.000,0.000,0.000,0.000,0.510,43.870,0.000,1.050,0.000,0.290,0.000,0.000,2.510,3.330,40.0,11.6,-1.842
IDF21-EC14,6.680,9.780,0.000,2.370,0.000,0.380,0.000,0.000,0.290,0.140,0.000,0.360,0.000,0.000,1.690,0.000,0.000,26.370,0.000,0.000,0.000,0.000,0.000,0.510,43.870,0.000,1.050,0.000,0.290,0.000,0.000,2.510,3.330,70.0,8.0,-3.109
IDF21-EC14,6.680,9.780,0.000,2.370,0.000,0.380,0.000,0.000,0.290,0.140,0.000,0.360,0.000,0.000,1.690,0.000,0.000,26.370,0.000,0.000,0.000,0.000,0.000,0.510,43.870,0.000,1.050,0.000,0.290,0.000,0.000,2.510,3.330,70.0,9.0,-2.096
IDF21-EC14,6.680,9.780,0.000,2.370,0.000,0.380,0.000,0.000,0.290,0.140,0.000,0.360,0.000,0.000,1.690,0.000,0.000,26.370,0.000,0.000,0.000,0.000,0.000,0.510,43.870,0.000,1.050,0.000,0.290,0.000,0.000,2.510,3.330,70.0,10.0,-0.990
IDF21-EC14,6.680,9.780,0.000,2.370,0.000,0.380,0.000,0.000,0.290,0.140,0.000,0.360,0.000,0.000,1.690,0.000,0.000,26.370,0.000,0.000,0.000,0.000,0.000,0.510,43.870,0.000,1.050,0.000,0.290,0.000,0.000,2.510,3.330,70.0,10.9,0.046
IDF21-EC14,6.680,9.780,0.000,2.370,0.000,0.380,0.000,0.000,0.290,0.140,0.000,0.360,0.000,0.000,1.690,0.000,0.000,26.370,0.000,0.000,0.000,0.000,0.000,0.510,43.870,0.000,1.050,0.000,0.290,0.000,0.000,2.510,3.330,90.0,7.6,-1.888
IDF21-EC14,6.680,9.780,0.000,2.370,0.000,0.380,0.000,0.000,0.290,0.140,0.000,0.360,0.000,0.000,1.690,0.000,0.000,26.370,0.000,0.000,0.000,0.000,0.000,0.510,43.870,0.000,1.050,0.000,0.290,0.000,0.000,2.510,3.330,90.0,8.6,-1.451
IDF21-EC14,6.680,9.780,0.000,2.370,0.000,0.380,0.000,0.000,0.290,0.140,0.000,0.360,0.000,0.000,1.690,0.000,0.000,26.370,0.000,0.000,0.000,0.000,0.000,0.510,43.870,0.000,1.050,0.000,0.290,0.000,0.000,2.510,3.330,90.0,9.6,0.046
IDF21-EC14,6.680,9.780,0.000,2.370,0.000,0.380,0.000,0.000,0.290,0.140,0.000,0.360,0.000,0.000,1.690,0.000,0.000,26.370,0.000,0.000,0.000,0.000,0.000,0.510,43.870,0.000,1.050,0.000,0.290,0.000,0.000,2.510,3.330,90.0,10.5,1.059
IDF7-E12,4.750,9.000,0.000,11.400,0.000,0.040,0.000,0.000,0.670,0.100,0.000,0.370,0.000,5.320,1.650,0.000,0.000,16.480,0.000,0.000,0.000,0.000,0.000,1.200,43.760,0.000,0.000,0.000,0.000,0.000,0.000,2.520,1.830,23.0,8.3,-6.080
IDF7-E12,4.750,9.000,0.000,11.400,0.000,0.040,0.000,0.000,0.670,0.100,0.000,0.370,0.000,5.320,1.650,0.000,0.000,16.480,0.000,0.000,0.000,0.000,0.000,1.200,43.760,0.000,0.000,0.000,0.000,0.000,0.000,2.520,1.830,23.0,9.0,-5.734
IDF7-E12,4.750,9.000,0.000,11.400,0.000,0.040,0.000,0.000,0.670,0.100,0.000,0.370,0.000,5.320,1.650,0.000,0.000,16.480,0.000,0.000,0.000,0.000,0.000,1.200,43.760,0.000,0.000,0.000,0.000,0.000,0.000,2.520,1.830,23.0,10.0,-4.491
IDF7-E12,4.750,9.000,0.000,11.400,0.000,0.040,0.000,0.000,0.670,0.100,0.000,0.370,0.000,5.320,1.650,0.000,0.000,16.480,0.000,0.000,0.000,0.000,0.000,1.200,43.760,0.000,0.000,0.000,0.000,0.000,0.000,2.520,1.830,23.0,11.0,-3.892
IDF7-E12,4.750,9.000,0.000,11.400,0.000,0.040,0.000,0.000,0.670,0.100,0.000,0.370,0.000,5.320,1.650,0.000,0.000,16.480,0.000,0.000,0.000,0.000,0.000,1.200,43.760,0.000,0.000,0.000,0.000,0.000,0.000,2.520,1.830,23.0,12.0,-3.362
IDF7-E12,4.750,9.000,0.000,11.400,0.000,0.040,0.000,0.000,0.670,0.100,0.000,0.370,0.000,5.320,1.650,0.000,0.000,16.480,0.000,0.000,0.000,0.000,0.000,1.200,43.760,0.000,0.000,0.000,0.000,0.000,0.000,2.520,1.830,40.0,8.7,-4.191
IDF7-E12,4.750,9.000,0.000,11.400,0.000,0.040,0.000,0.000,0.670,0.100,0.000,0.370,0.000,5.320,1.650,0.000,0.000,16.480,0.000,0.000,0.000,0.000,0.000,1.200,43.760,0.000,0.000,0.000,0.000,0.000,0.000,2.520,1.830,40.0,9.7,-3.063
IDF7-E12,4.750,9.000,0.000,11.400,0.000,0.040,0.000,0.000,0.670,0.100,0.000,0.370,0.000,5.320,1.650,0.000,0.000,16.480,0.000,0.000,0.000,0.000,0.000,1.200,43.760,0.000,0.000,0.000,0.000,0.000,0.000,2.520,1.830,40.0,10.7,-2.602
IDF7-E12,4.750,9.000,0.000,11.400,0.000,0.040,0.000,0.000,0.670,0.100,0.000,0.370,0.000,5.320,1.650,0.000,0.000,16.480,0.000,0.000,0.000,0.000,0.000,1.200,43.760,0.000,0.000,0.000,0.000,0.000,0.000,2.520,1.830,40.0,11.7,-2.234
IDF7-E12,4.750,9.000,0.000,11.400,0.000,0.040,0.000,0.000,0.670,0.100,0.000,0.370,0.000,5.320,1.650,0.000,0.000,16.480,0.000,0.000,0.000,0.000,0.000,1.200,43.760,0.000,0.000,0.000,0.000,0.000,0.000,2.520,1.830,70.0,8.0,-2.464
IDF7-E12,4.750,9.000,0.000,11.400,0.000,0.040,0.000,0.000,0.670,0.100,0.000,0.370,0.000,5.320,1.650,0.000,0.000,16.480,0.000,0.000,0.000,0.000,0.000,1.200,43.760,0.000,0.000,0.000,0.000,0.000,0.000,2.520,1.830,70.0,8.9,-2.119
IDF7-E12,4.750,9.000,0.000,11.400,0.000,0.040,0.000,0.000,0.670,0.100,0.000,0.370,0.000,5.320,1.650,0.000,0.000,16.480,0.000,0.000,0.000,0.000,0.000,1.200,43.760,0.000,0.000,0.000,0.000,0.000,0.000,2.520,1.830,70.0,9.7,-1.013
IDF7-E12,4.750,9.000,0.000,11.400,0.000,0.040,0.000,0.000,0.670,0.100,0.000,0.370,0.000,5.320,1.650,0.000,0.000,16.480,0.000,0.000,0.000,0.000,0.000,1.200,43.760,0.000,0.000,0.000,0.000,0.000,0.000,2.520,1.830,70.0,10.8,-0.438
IDF7-E12,4.750,9.000,0.000,11.400,0.000,0.040,0.000,0.000,0.670,0.100,0.000,0.370,0.000,5.320,1.650,0.000,0.000,16.480,0.000,0.000,0.000,0.000,0.000,1.200,43.760,0.000,0.000,0.000,0.000,0.000,0.000,2.520,1.830,90.0,7.6,-1.842
IDF7-E12,4.750,9.000,0.000,11.400,0.000,0.040,0.000,0.000,0.670,0.100,0.000,0.370,0.000,5.320,1.650,0.000,0.000,16.480,0.000,0.000,0.000,0.000,0.000,1.200,43.760,0.000,0.000,0.000,0.000,0.000,0.000,2.520,1.830,90.0,8.6,-1.520
IDF7-E12,4.750,9.000,0.000,11.400,0.000,0.040,0.000,0.000,0.670,0.100,0.000,0.370,0.000,5.320,1.650,0.000,0.000,16.480,0.000,0.000,0.000,0.000,0.000,1.200,43.760,0.000,0.000,0.000,0.000,0.000,0.000,2.520,1.830,90.0,9.6,-0.092
IDF7-E12,4.750,9.000,0.000,11.400,0.000,0.040,0.000,0.000,0.670,0.100,0.000,0.370,0.000,5.320,1.650,0.000,0.000,16.480,0.000,0.000,0.000,0.000,0.000,1.200,43.760,0.000,0.000,0.000,0.000,0.000,0.000,2.520,1.830,90.0,10.5,0.161
IDF18-A161,6.500,12.810,0.000,9.300,0.000,2.180,0.000,0.000,0.000,0.410,0.000,0.310,0.000,0.000,1.620,0.000,0.000,22.000,0.000,0.000,0.000,0.000,0.000,0.910,39.590,0.000,0.000,0.000,0.000,0.000,0.000,2.390,1.580,22.7,9.0,-4.882
IDF18-A161,6.500,12.810,0.000,9.300,0.000,2.180,0.000,0.000,0.000,0.410,0.000,0.310,0.000,0.000,1.620,0.000,0.000,22.000,0.000,0.000,0.000,0.000,0.000,0.910,39.590,0.000,0.000,0.000,0.000,0.000,0.000,2.390,1.580,22.7,9.0,-1.981
IDF18-A161,6.500,12.810,0.000,9.300,0.000,2.180,0.000,0.000,0.000,0.410,0.000,0.310,0.000,0.000,1.620,0.000,0.000,22.000,0.000,0.000,0.000,0.000,0.000,0.910,39.590,0.000,0.000,0.000,0.000,0.000,0.000,2.390,1.580,22.7,9.0,-2.165
IDF18-A161,6.500,12.810,0.000,9.300,0.000,2.180,0.000,0.000,0.000,0.410,0.000,0.310,0.000,0.000,1.620,0.000,0.000,22.000,0.000,0.000,0.000,0.000,0.000,0.910,39.590,0.000,0.000,0.000,0.000,0.000,0.000,2.390,1.580,22.7,9.0,-1.013
IDF18-A161,6.500,12.810,0.000,9.300,0.000,2.180,0.000,0.000,0.000,0.410,0.000,0.310,0.000,0.000,1.620,0.000,0.000,22.000,0.000,0.000,0.000,0.000,0.000,0.910,39.590,0.000,0.000,0.000,0.000,0.000,0.000,2.390,1.580,40.9,9.0,-2.856
IDF18-A161,6.500,12.810,0.000,9.300,0.000,2.180,0.000,0.000,0.000,0.410,0.000,0.310,0.000,0.000,1.620,0.000,0.000,22.000,0.000,0.000,0.000,0.000,0.000,0.910,39.590,0.000,0.000,0.000,0.000,0.000,0.000,2.390,1.580,40.9,9.0,-1.819
IDF18-A161,6.500,12.810,0.000,9.300,0.000,2.180,0.000,0.000,0.000,0.410,0.000,0.310,0.000,0.000,1.620,0.000,0.000,22.000,0.000,0.000,0.000,0.000,0.000,0.910,39.590,0.000,0.000,0.000,0.000,0.000,0.000,2.390,1.580,40.2,9.0,-1.105
IDF18-A161,6.500,12.810,0.000,9.300,0.000,2.180,0.000,0.000,0.000,0.410,0.000,0.310,0.000,0.000,1.620,0.000,0.000,22.000,0.000,0.000,0.000,0.000,0.000,0.910,39.590,0.000,0.000,0.000,0.000,0.000,0.000,2.390,1.580,39.9,9.0,-0.668
IDF18-A161,6.500,12.810,0.000,9.300,0.000,2.180,0.000,0.000,0.000,0.410,0.000,0.310,0.000,0.000,1.620,0.000,0.000,22.000,0.000,0.000,0.000,0.000,0.000,0.910,39.590,0.000,0.000,0.000,0.000,0.000,0.000,2.390,1.580,71.0,9.0,-0.161
IDF18-A161,6.500,12.810,0.000,9.300,0.000,2.180,0.000,0.000,0.000,0.410,0.000,0.310,0.000,0.000,1.620,0.000,0.000,22.000,0.000,0.000,0.000,0.000,0.000,0.910,39.590,0.000,0.000,0.000,0.000,0.000,0.000,2.390,1.580,71.0,9.0,0.438
IDF18-A161,6.500,12.810,0.000,9.300,0.000,2.180,0.000,0.000,0.000,0.410,0.000,0.310,0.000,0.000,1.620,0.000,0.000,22.000,0.000,0.000,0.000,0.000,0.000,0.910,39.590,0.000,0.000,0.000,0.000,0.000,0.000,2.390,1.580,70.1,9.0,1.082
IDF18-A161,6.500,12.810,0.000,9.300,0.000,2.180,0.000,0.000,0.000,0.410,0.000,0.310,0.000,0.000,1.620,0.000,0.000,22.000,0.000,0.000,0.000,0.000,0.000,0.910,39.590,0.000,0.000,0.000,0.000,0.000,0.000,2.390,1.580,70.1,9.0,1.359
IDF18-A161,6.500,12.810,0.000,9.300,0.000,2.180,0.000,0.000,0.000,0.410,0.000,0.310,0.000,0.000,1.620,0.000,0.000,22.000,0.000,0.000,0.000,0.000,0.000,0.910,39.590,0.000,0.000,0.000,0.000,0.000,0.000,2.390,1.580,90.6,9.0,0.484
IDF18-A161,6.500,12.810,0.000,9.300,0.000,2.180,0.000,0.000,0.000,0.410,0.000,0.310,0.000,0.000,1.620,0.000,0.000,22.000,0.000,0.000,0.000,0.000,0.000,0.910,39.590,0.000,0.000,0.000,0.000,0.000,0.000,2.390,1.580,90.6,9.0,1.013
IDF18-A161,6.500,12.810,0.000,9.300,0.000,2.180,0.000,0.000,0.000,0.410,0.000,0.310,0.000,0.000,1.620,0.000,0.000,22.000,0.000,0.000,0.000,0.000,0.000,0.910,39.590,0.000,0.000,0.000,0.000,0.000,0.000,2.390,1.580,90.5,9.0,1.589
IDF18-A161,6.500,12.810,0.000,9.300,0.000,2.180,0.000,0.000,0.000,0.410,0.000,0.310,0.000,0.000,1.620,0.000,0.000,22.000,0.000,0.000,0.000,0.000,0.000,0.910,39.590,0.000,0.000,0.000,0.000,0.000,0.000,2.390,1.580,90.5,9.0,1.152
LAWA44,4.070,8.560,0.000,2.380,0.000,1.230,0.000,0.000,0.040,2.930,0.000,0.360,0.000,0.000,3.310,0.000,0.000,21.610,0.000,0.000,0.000,0.000,0.000,0.080,49.660,0.000,0.000,0.000,1.670,0.000,0.000,2.440,1.630,23.0,9.0,-5.159
LAWA44,4.070,8.560,0.000,2.380,0.000,1.230,0.000,0.000,0.040,2.930,0.000,0.360,0.000,0.000,3.310,0.000,0.000,21.610,0.000,0.000,0.000,0.000,0.000,0.080,49.660,0.000,0.000,0.000,1.670,0.000,0.000,2.440,1.630,23.0,10.0,-4.537
LAWA44,4.070,8.560,0.000,2.380,0.000,1.230,0.000,0.000,0.040,2.930,0.000,0.360,0.000,0.000,3.310,0.000,0.000,21.610,0.000,0.000,0.000,0.000,0.000,0.080,49.660,0.000,0.000,0.000,1.670,0.000,0.000,2.440,1.630,23.0,11.0,-3.109
LAWA44,4.070,8.560,0.000,2.380,0.000,1.230,0.000,0.000,0.040,2.930,0.000,0.360,0.000,0.000,3.310,0.000,0.000,21.610,0.000,0.000,0.000,0.000,0.000,0.080,49.660,0.000,0.000,0.000,1.670,0.000,0.000,2.440,1.630,40.0,8.7,-4.744
LAWA44,4.070,8.560,0.000,2.380,0.000,1.230,0.000,0.000,0.040,2.930,0.000,0.360,0.000,0.000,3.310,0.000,0.000,21.610,0.000,0.000,0.000,0.000,0.000,0.080,49.660,0.000,0.000,0.000,1.670,0.000,0.000,2.440,1.630,40.0,9.6,-4.214
LAWA44,4.070,8.560,0.000,2.380,0.000,1.230,0.000,0.000,0.040,2.930,0.000,0.360,0.000,0.000,3.310,0.000,0.000,21.610,0.000,0.000,0.000,0.000,0.000,0.080,49.660,0.000,0.000,0.000,1.670,0.000,0.000,2.440,1.630,40.0,10.9,-2.648
LAWA44,4.070,8.560,0.000,2.380,0.000,1.230,0.000,0.000,0.040,2.930,0.000,0.360,0.000,0.000,3.310,0.000,0.000,21.610,0.000,0.000,0.000,0.000,0.000,0.080,49.660,0.000,0.000,0.000,1.670,0.000,0.000,2.440,1.630,40.0,11.7,-1.681
LAWA44,4.070,8.560,0.000,2.380,0.000,1.230,0.000,0.000,0.040,2.930,0.000,0.360,0.000,0.000,3.310,0.000,0.000,21.610,0.000,0.000,0.000,0.000,0.000,0.080,49.660,0.000,0.000,0.000,1.670,0.000,0.000,2.440,1.630,70.0,7.3,-3.132
LAWA44,4.070,8.560,0.000,2.380,0.000,1.230,0.000,0.000,0.040,2.930,0.000,0.360,0.000,0.000,3.310,0.000,0.000,21.610,0.000,0.000,0.000,0.000,0.000,0.080,49.660,0.000,0.000,0.000,1.670,0.000,0.000,2.440,1.630,70.0,8.1,-2.188
LAWA44,4.070,8.560,0.000,2.380,0.000,1.230,0.000,0.000,0.040,2.930,0.000,0.360,0.000,0.000,3.310,0.000,0.000,21.610,0.000,0.000,0.000,0.000,0.000,0.080,49.660,0.000,0.000,0.000,1.670,0.000,0.000,2.440,1.630,70.0,8.9,-1.359
LAWA44,4.070,8.560,0.000,2.380,0.000,1.230,0.000,0.000,0.040,2.930,0.000,0.360,0.000,0.000,3.310,0.000,0.000,21.610,0.000,0.000,0.000,0.000,0.000,0.080,49.660,0.000,0.000,0.000,1.670,0.000,0.000,2.440,1.630,70.0,10.4,0.161
LAWA44,4.070,8.560,0.000,2.380,0.000,1.230,0.000,0.000,0.040,2.930,0.000,0.360,0.000,0.000,3.310,0.000,0.000,21.610,0.000,0.000,0.000,0.000,0.000,0.080,49.660,0.000,0.000,0.000,1.670,0.000,0.000,2.440,1.630,70.0,11.1,1.290
LAWA44,4.070,8.560,0.000,2.380,0.000,1.230,0.000,0.000,0.040,2.930,0.000,0.360,0.000,0.000,3.310,0.000,0.000,21.610,0.000,0.000,0.000,0.000,0.000,0.080,49.660,0.000,0.000,0.000,1.670,0.000,0.000,2.440,1.630,90.0,6.9,-2.303
LAWA44,4.070,8.560,0.000,2.380,0.000,1.230,0.000,0.000,0.040,2.930,0.000,0.360,0.000,0.000,3.310,0.000,0.000,21.610,0.000,0.000,0.000,0.000,0.000,0.080,49.660,0.000,0.000,0.000,1.670,0.000,0.000,2.440,1.630,90.0,7.7,-1.796
LAWA44,4.070,8.560,0.000,2.380,0.000,1.230,0.000,0.000,0.040,2.930,0.000,0.360,0.000,0.000,3.310,0.000,0.000,21.610,0.000,0.000,0.000,0.000,0.000,0.080,49.660,0.000,0.000,0.000,1.670,0.000,0.000,2.440,1.630,90.0,8.5,-0.967
LAWA44,4.070,8.560,0.000,2.380,0.000,1.230,0.000,0.000,0.040,2.930,0.000,0.360,0.000,0.000,3.310,0.000,0.000,21.610,0.000,0.000,0.000,0.000,0.000,0.080,49.660,0.000,0.000,0.000,1.670,0.000,0.000,2.440,1.630,90.0,10.1,0.276
LAWA44,4.070,8.560,0.000,2.380,0.000,1.230,0.000,0.000,0.040,2.930,0.000,0.360,0.000,0.000,3.310,0.000,0.000,21.610,0.000,0.000,0.000,0.000,0.000,0.080,49.660,0.000,0.000,0.000,1.670,0.000,0.000,2.440,1.630,90.0,10.7,1.589
LAWABP1,6.780,9.180,0.000,0.000,0.000,1.130,0.000,0.000,0.150,1.080,0.000,1.610,0.000,0.000,1.710,0.000,0.000,22.300,0.000,0.000,0.000,0.000,0.000,0.090,48.180,0.000,0.000,0.000,2.150,0.000,0.000,2.210,2.940,23.0,7.1,-6.771
LAWABP1,6.780,9.180,0.000,0.000,0.000,1.130,0.000,0.000,0.150,1.080,0.000,1.610,0.000,0.000,1.710,0.000,0.000,22.300,0.000,0.000,0.000,0.000,0.000,0.090,48.180,0.000,0.000,0.000,2.150,0.000,0.000,2.210,2.940,23.0,9.0,-6.633
LAWABP1,6.780,9.180,0.000,0.000,0.000,1.130,0.000,0.000,0.150,1.080,0.000,1.610,0.000,0.000,1.710,0.000,0.000,22.300,0.000,0.000,0.000,0.000,0.000,0.090,48.180,0.000,0.000,0.000,2.150,0.000,0.000,2.210,2.940,23.0,9.7,-5.734
LAWABP1,6.780,9.180,0.000,0.000,0.000,1.130,0.000,0.000,0.150,1.080,0.000,1.610,0.000,0.000,1.710,0.000,0.000,22.300,0.000,0.000,0.000,0.000,0.000,0.090,48.180,0.000,0.000,0.000,2.150,0.000,0.000,2.210,2.940,23.0,11.1,-3.777
LAWABP1,6.780,9.180,0.000,0.000,0.000,1.130,0.000,0.000,0.150,1.080,0.000,1.610,0.000,0.000,1.710,0.000,0.000,22.300,0.000,0.000,0.000,0.000,0.000,0.090,48.180,0.000,0.000,0.000,2.150,0.000,0.000,2.210,2.940,40.0,6.6,-5.504
LAWABP1,6.780,9.180,0.000,0.000,0.000,1.130,0.000,0.000,0.150,1.080,0.000,1.610,0.000,0.000,1.710,0.000,0.000,22.300,0.000,0.000,0.000,0.000,0.000,0.090,48.180,0.000,0.000,0.000,2.150,0.000,0.000,2.210,2.940,40.0,7.5,-4.951
LAWABP1,6.780,9.180,0.000,0.000,0.000,1.130,0.000,0.000,0.150,1.080,0.000,1.610,0.000,0.000,1.710,0.000,0.000,22.300,0.000,0.000,0.000,0.000,0.000,0.090,48.180,0.000,0.000,0.000,2.150,0.000,0.000,2.210,2.940,40.0,8.4,-4.214
LAWABP1,6.780,9.180,0.000,0.000,0.000,1.130,0.000,0.000,0.150,1.080,0.000,1.610,0.000,0.000,1.710,0.000,0.000,22.300,0.000,0.000,0.000,0.000,0.000,0.090,48.180,0.000,0.000,0.000,2.150,0.000,0.000,2.210,2.940,40.0,9.4,-3.823
LAWABP1,6.780,9.180,0.000,0.000,0.000,1.130,0.000,0.000,0.150,1.080,0.000,1.610,0.000,0.000,1.710,0.000,0.000,22.300,0.000,0.000,0.000,0.000,0.000,0.090,48.180,0.000,0.000,0.000,2.150,0.000,0.000,2.210,2.940,40.0,10.9,-2.234
LAWABP1,6.780,9.180,0.000,0.000,0.000,1.130,0.000,0.000,0.150,1.080,0.000,1.610,0.000,0.000,1.710,0.000,0.000,22.300,0.000,0.000,0.000,0.000,0.000,0.090,48.180,0.000,0.000,0.000,2.150,0.000,0.000,2.210,2.940,70.0,6.9,-2.741
LAWABP1,6.780,9.180,0.000,0.000,0.000,1.130,0.000,0.000,0.150,1.080,0.000,1.610,0.000,0.000,1.710,0.000,0.000,22.300,0.000,0.000,0.000,0.000,0.000,0.090,48.180,0.000,0.000,0.000,2.150,0.000,0.000,2.210,2.940,70.0,7.8,-2.257
LAWABP1,6.780,9.180,0.000,0.000,0.000,1.130,0.000,0.000,0.150,1.080,0.000,1.610,0.000,0.000,1.710,0.000,0.000,22.300,0.000,0.000,0.000,0.000,0.000,0.090,48.180,0.000,0.000,0.000,2.150,0.000,0.000,2.210,2.940,70.0,8.9,-1.773
LAWABP1,6.780,9.180,0.000,0.000,0.000,1.130,0.000,0.000,0.150,1.080,0.000,1.610,0.000,0.000,1.710,0.000,0.000,22.300,0.000,0.000,0.000,0.000,0.000,0.090,48.180,0.000,0.000,0.000,2.150,0.000,0.000,2.210,2.940,70.0,10.5,-0.253
LAWABP1,6.780,9.180,0.000,0.000,0.000,1.130,0.000,0.000,0.150,1.080,0.000,1.610,0.000,0.000,1.710,0.000,0.000,22.300,0.000,0.000,0.000,0.000,0.000,0.090,48.180,0.000,0.000,0.000,2.150,0.000,0.000,2.210,2.940,90.0,5.5,-2.441
LAWABP1,6.780,9.180,0.000,0.000,0.000,1.130,0.000,0.000,0.150,1.080,0.000,1.610,0.000,0.000,1.710,0.000,0.000,22.300,0.000,0.000,0.000,0.000,0.000,0.090,48.180,0.000,0.000,0.000,2.150,0.000,0.000,2.210,2.940,90.0,6.5,-1.727
LAWABP1,6.780,9.180,0.000,0.000,0.000,1.130,0.000,0.000,0.150,1.080,0.000,1.610,0.000,0.000,1.710,0.000,0.000,22.300,0.000,0.000,0.000,0.000,0.000,0.090,48.180,0.000,0.000,0.000,2.150,0.000,0.000,2.210,2.940,90.0,7.4,-1.267
