Repository: OUANZOUGUIAbdelhak/NEURAL-NETWORK-TRAINING-ON-GLASS-ALTERATION-DATA

File: glass_data-13 - Glass Data(2).csv (part 4 of 13)
Type Document,Titre,Référence,Premier Auteur,Type de verre,Li,B,O,Na,Mg,Al,Si,P,K,Ca,Ti,V,Cr,Mn,Fe,Co,Ni,Cu,Zn,Ga,Ge,As,Se,Rb,Sr,Y,Zr,Nb,Mo,Tc,Ru,Rh,Pd,Ag,Cd,In,Sn,Sb,Te,I,Cs,Ba,La,Hf,Ta,W,Re,Os,Ir,Pt,Au,Hg,Tl,Pb,Bi,Po,At,Rn,Ce,Pr,Nd,S_autres_TR,Th,U,Pu,Np,Am,Cm,S_autres_An,Somme,Densité,Homogénéité,B_IV,Irradié,Caractéristiques_si_irradié,Température,Statique_dynamique,Plage_granulométrique_si_poudre,Surface_spécifique_géométrique_si_poudre,Surface_spécifique_BET_si_poudre,Qualité_de_polissage_si_monolithe,Masse_du_verre,Surface_du_verre_S,Volume_de_la_solution_V,Débit_de_la_solution,pH_initial_T_amb,pH_initial_T_essai,Composition_de_la_solution,Durée_de_l_expérience,pH_final_T_amb,pH_final_T_essai,Normalisation_de_la_vitesse_Sgeo_ou_SBET,V0_Si_ou_r0_Si,r2_Si,Ordonnée_à_l_origine_Si,V0_B_ou_r0_B,Ordonnée_à_l_origine_B,V0_Na_ou_r0_Na,r2_Na,Ordonnée_à_l_origine_Na,V0_ΔM_ou_r0_ΔM,Congruence
Article,Initial dissolution rate of a Japanese simulated high-level waste glass P0798 as a function of pH and temperature measured by using micro-channel ﬂow-through teﬆ method,"Journal of Nuclear Science and Technology, 49:4, 438-449 (2012), DOI: 10.1080/00223131.2012.669246",Yaohiro Inagaki,P0798_test1,4.12,8.37,58.76,6.62,0,2.01,15.92,0.09,0,1.1,0,0,0.03,0.09,0.52,0,0.06,0,0.76,0,0,0,0,0.02,0.06,0.03,0.24,0,0.21,0,0.11,0,0,0,0,0,0,0,0.02,0,0.11,0.07,0.05,0,0,0,0,0,0,0,0,0,0,0,0,0,0,0,0.4,0,0.17,0.04,0,0,0,0,0,0,0,99.98,Not available,Not available,Not available,N,Not available,25,dynamique,Not available,Not available,Not available,1 mm DP,Not available,4e-05,6.4e-09,5,3,Not available,10⁻³ M KCl + HCl/KOH,100,Not available,Not available,Sgeo,0.08,Not available,Not available,Not available,Not available,Not available,Not available,Not available,Not available,Not available
Article,Initial dissolution rate of a Japanese simulated high-level waste glass P0798 as a function of pH and temperature measured by using micro-channel ﬂow-through teﬆ method,"Journal of Nuclear Science and Technology, 49:4, 438-449 (2012), DOI: 10.1080/00223131.2012.669246",Yaohiro Inagaki,P0798_test2,4.12,8.37,58.76,6.62,0,2.01,15.92,0.09,0,1.1,0,0,0.03,0.09,0.52,0,0.06,0,0.76,0,0,0,0,0.02,0.06,0.03,0.24,0,0.21,0,0.11,0,0,0,0,0,0,0,0.02,0,0.11,0.07,0.05,0,0,0,0,0,0,0,0,0,0,0,0,0,0,0,0.4,0,0.17,0.04,0,0,0,0,0,0,0,99.98,Not available,Not available,Not available,N,Not available,25,dynamique,Not available,Not available,Not available,1 mm DP,Not available,4e-05,6.4e-09,5,4,Not available,10⁻³ M KCl + HCl/KOH,100,Not available,Not available,Sgeo,0.015,Not available,Not available,Not available,Not available,Not available,Not available,Not available,Not available,Not available
Article,Initial dissolution rate of a Japanese simulated high-level waste glass P0798 as a function of pH and temperature measured by using micro-channel ﬂow-through teﬆ method,"Journal of Nuclear Science and Technology, 49:4, 438-449 (2012), DOI: 10.1080/00223131.2012.669246",Yaohiro Inagaki,P0798_test3,4.12,8.37,58.76,6.62,0,2.01,15.92,0.09,0,1.1,0,0,0.03,0.09,0.52,0,0.06,0,0.76,0,0,0,0,0.02,0.06,0.03,0.24,0,0.21,0,0.11,0,0,0,0,0,0,0,0.02,0,0.11,0.07,0.05,0,0,0,0,0,0,0,0,0,0,0,0,0,0,0,0.4,0,0.17,0.04,0,0,0,0,0,0,0,99.98,Not available,Not available,Not available,N,Not available,25,dynamique,Not available,Not available,Not available,1 mm DP,Not available,4e-05,6.4e-09,5,5.6,Not available,10⁻³ M KCl + HCl/KOH,100,Not available,Not available,Sgeo,0.005,Not available,Not available,Not available,Not available,Not available,Not available,Not available,Not available,Not available
Article,Initial dissolution rate of a Japanese simulated high-level waste glass P0798 as a function of pH and temperature measured by using micro-channel ﬂow-through teﬆ method,"Journal of Nuclear Science and Technology, 49:4, 438-449 (2012), DOI: 10.1080/00223131.2012.669246",Yaohiro Inagaki,P0798_test4,4.12,8.37,58.76,6.62,0,2.01,15.92,0.09,0,1.1,0,0,0.03,0.09,0.52,0,0.06,0,0.76,0,0,0,0,0.02,0.06,0.03,0.24,0,0.21,0,0.11,0,0,0,0,0,0,0,0.02,0,0.11,0.07,0.05,0,0,0,0,0,0,0,0,0,0,0,0,0,0,0,0.4,0,0.17,0.04,0,0,0,0,0,0,0,99.98,Not available,Not available,Not available,N,Not available,25,dynamique,Not available,Not available,Not available,1 mm DP,Not available,4e-05,6.4e-09,5,6.9,Not available,10⁻³ M KCl + HCl/KOH,100,Not available,Not available,Sgeo,0.006,Not available,Not available,Not available,Not available,Not available,Not available,Not available,Not available,Not available
Article,Initial dissolution rate of a Japanese simulated high-level waste glass P0798 as a function of pH and temperature measured by using micro-channel ﬂow-through teﬆ method,"Journal of Nuclear Science and Technology, 49:4, 438-449 (2012), DOI: 10.1080/00223131.2012.669246",Yaohiro Inagaki,P0798_test5,4.12,8.37,58.76,6.62,0,2.01,15.92,0.09,0,1.1,0,0,0.03,0.09,0.52,0,0.06,0,0.76,0,0,0,0,0.02,0.06,0.03,0.24,0,0.21,0,0.11,0,0,0,0,0,0,0,0.02,0,0.11,0.07,0.05,0,0,0,0,0,0,0,0,0,0,0,0,0,0,0,0.4,0,0.17,0.04,0,0,0,0,0,0,0,99.98,Not available,Not available,Not available,N,Not available,25,dynamique,Not available,Not available,Not available,1 mm DP,Not available,4e-05,6.4e-09,5,8,Not available,10⁻³ M KCl + HCl/KOH,100,Not available,Not available,Sgeo,0.01,Not available,Not available,Not available,Not available,Not available,Not available,Not available,Not available,Not available
Article,Initial dissolution rate of a Japanese simulated high-level waste glass P0798 as a function of pH and temperature measured by using micro-channel ﬂow-through teﬆ method,"Journal of Nuclear Science and Technology, 49:4, 438-449 (2012), DOI: 10.1080/00223131.2012.669246",Yaohiro Inagaki,P0798_test6,4.12,8.37,58.76,6.62,0,2.01,15.92,0.09,0,1.1,0,0,0.03,0.09,0.52,0,0.06,0,0.76,0,0,0,0,0.02,0.06,0.03,0.24,0,0.21,0,0.11,0,0,0,0,0,0,0,0.02,0,0.11,0.07,0.05,0,0,0,0,0,0,0,0,0,0,0,0,0,0,0,0.4,0,0.17,0.04,0,0,0,0,0,0,0,99.98,Not available,Not available,Not available,N,Not available,25,dynamique,Not available,Not available,Not available,1 mm DP,Not available,4e-05,6.4e-09,5,10,Not available,10⁻³ M KCl + HCl/KOH,100,Not available,Not available,Sgeo,0.04,Not available,Not available,Not available,Not available,Not available,Not available,Not available,Not available,Not available
Article,Initial dissolution rate of a Japanese simulated high-level waste glass P0798 as a function of pH and temperature measured by using micro-channel ﬂow-through teﬆ method,"Journal of Nuclear Science and Technology, 49:4, 438-449 (2012), DOI: 10.1080/00223131.2012.669246",Yaohiro Inagaki,P0798_test7,4.12,8.37,58.76,6.62,0,2.01,15.92,0.09,0,1.1,0,0,0.03,0.09,0.52,0,0.06,0,0.76,0,0,0,0,0.02,0.06,0.03,0.24,0,0.21,0,0.11,0,0,0,0,0,0,0,0.02,0,0.11,0.07,0.05,0,0,0,0,0,0,0,0,0,0,0,0,0,0,0,0.4,0,0.17,0.04,0,0,0,0,0,0,0,99.98,Not available,Not available,Not available,N,Not available,25,dynamique,Not available,Not available,Not available,1 mm DP,Not available,4e-05,6.4e-09,5,11,Not available,10⁻³ M KCl + HCl/KOH,100,Not available,Not available,Sgeo,0.08,Not available,Not available,Not available,Not available,Not available,Not available,Not available,Not available,Not available
Article,Initial dissolution rate of a Japanese simulated high-level waste glass P0798 as a function of pH and temperature measured by using micro-channel ﬂow-through teﬆ method,"Journal of Nuclear Science and Technology, 49:4, 438-449 (2012), DOI: 10.1080/00223131.2012.669246",Yaohiro Inagaki,P0798_test8,4.12,8.37,58.76,6.62,0,2.01,15.92,0.09,0,1.1,0,0,0.03,0.09,0.52,0,0.06,0,0.76,0,0,0,0,0.02,0.06,0.03,0.24,0,0.21,0,0.11,0,0,0,0,0,0,0,0.02,0,0.11,0.07,0.05,0,0,0,0,0,0,0,0,0,0,0,0,0,0,0,0.4,0,0.17,0.04,0,0,0,0,0,0,0,99.98,Not available,Not available,Not available,N,Not available,50,dynamique,Not available,Not available,Not available,1 mm DP,Not available,4e-05,6.4e-09,5,3,Not available,10⁻³ M KCl + HCl/KOH,100,Not available,Not available,Sgeo,0.4,Not available,Not available,Not available,Not available,Not available,Not available,Not available,Not available,Not available
Article,Initial dissolution rate of a Japanese simulated high-level waste glass P0798 as a function of pH and temperature measured by using micro-channel ﬂow-through teﬆ method,"Journal of Nuclear Science and Technology, 49:4, 438-449 (2012), DOI: 10.1080/00223131.2012.669246",Yaohiro Inagaki,P0798_test9,4.12,8.37,58.76,6.62,0,2.01,15.92,0.09,0,1.1,0,0,0.03,0.09,0.52,0,0.06,0,0.76,0,0,0,0,0.02,0.06,0.03,0.24,0,0.21,0,0.11,0,0,0,0,0,0,0,0.02,0,0.11,0.07,0.05,0,0,0,0,0,0,0,0,0,0,0,0,0,0,0,0.4,0,0.17,0.04,0,0,0,0,0,0,0,99.98,Not available,Not available,Not available,N,Not available,50,dynamique,Not available,Not available,Not available,1 mm DP,Not available,4e-05,6.4e-09,5,4,Not available,10⁻³ M KCl + HCl/KOH,100,Not available,Not available,Sgeo,0.08,Not available,Not available,Not available,Not available,Not available,Not available,Not available,Not available,Not available
Article,Initial dissolution rate of a Japanese simulated high-level waste glass P0798 as a function of pH and temperature measured by using micro-channel ﬂow-through teﬆ method,"Journal of Nuclear Science and Technology, 49:4, 438-449 (2012), DOI: 10.1080/00223131.2012.669246",Yaohiro Inagaki,P0798_test10,4.12,8.37,58.76,6.62,0,2.01,15.92,0.09,0,1.1,0,0,0.03,0.09,0.52,0,0.06,0,0.76,0,0,0,0,0.02,0.06,0.03,0.24,0,0.21,0,0.11,0,0,0,0,0,0,0,0.02,0,0.11,0.07,0.05,0,0,0,0,0,0,0,0,0,0,0,0,0,0,0,0.4,0,0.17,0.04,0,0,0,0,0,0,0,99.98,Not available,Not available,Not available,N,Not available,50,dynamique,Not available,Not available,Not available,1 mm DP,Not available,4e-05,6.4e-09,5,5.6,Not available,10⁻³ M KCl + HCl/KOH,100,Not available,Not available,Sgeo,0.03,Not available,Not available,Not available,Not available,Not available,Not available,Not available,Not available,Not available
Article,Initial dissolution rate of a Japanese simulated high-level waste glass P0798 as a function of pH and temperature measured by using micro-channel ﬂow-through teﬆ method,"Journal of Nuclear Science and Technology, 49:4, 438-449 (2012), DOI: 10.1080/00223131.2012.669246",Yaohiro Inagaki,P0798_test11,4.12,8.37,58.76,6.62,0,2.01,15.92,0.09,0,1.1,0,0,0.03,0.09,0.52,0,0.06,0,0.76,0,0,0,0,0.02,0.06,0.03,0.24,0,0.21,0,0.11,0,0,0,0,0,0,0,0.02,0,0.11,0.07,0.05,0,0,0,0,0,0,0,0,0,0,0,0,0,0,0,0.4,0,0.17,0.04,0,0,0,0,0,0,0,99.98,Not available,Not available,Not available,N,Not available,50,dynamique,Not available,Not available,Not available,1 mm DP,Not available,4e-05,6.4e-09,5,6.9,Not available,10⁻³ M KCl + HCl/KOH,100,Not available,Not available,Sgeo,0.03,Not available,Not available,Not available,Not available,Not available,Not available,Not available,Not available,Not available
Article,Initial dissolution rate of a Japanese simulated high-level waste glass P0798 as a function of pH and temperature measured by using micro-channel ﬂow-through teﬆ method,"Journal of Nuclear Science and Technology, 49:4, 438-449 (2012), DOI: 10.1080/00223131.2012.669246",Yaohiro Inagaki,P0798_test12,4.12,8.37,58.76,6.62,0,2.01,15.92,0.09,0,1.1,0,0,0.03,0.09,0.52,0,0.06,0,0.76,0,0,0,0,0.02,0.06,0.03,0.24,0,0.21,0,0.11,0,0,0,0,0,0,0,0.02,0,0.11,0.07,0.05,0,0,0,0,0,0,0,0,0,0,0,0,0,0,0,0.4,0,0.17,0.04,0,0,0,0,0,0,0,99.98,Not available,Not available,Not available,N,Not available,50,dynamique,Not available,Not available,Not available,1 mm DP,Not available,4e-05,6.4e-09,5,8,Not available,10⁻³ M KCl + HCl/KOH,100,Not available,Not available,Sgeo,0.05,Not available,Not available,Not available,Not available,Not available,Not available,Not available,Not available,Not available
Article,Initial dissolution rate of a Japanese simulated high-level waste glass P0798 as a function of pH and temperature measured by using micro-channel ﬂow-through teﬆ method,"Journal of Nuclear Science and Technology, 49:4, 438-449 (2012), DOI: 10.1080/00223131.2012.669246",Yaohiro Inagaki,P0798_test13,4.12,8.37,58.76,6.62,0,2.01,15.92,0.09,0,1.1,0,0,0.03,0.09,0.52,0,0.06,0,0.76,0,0,0,0,0.02,0.06,0.03,0.24,0,0.21,0,0.11,0,0,0,0,0,0,0,0.02,0,0.11,0.07,0.05,0,0,0,0,0,0,0,0,0,0,0,0,0,0,0,0.4,0,0.17,0.04,0,0,0,0,0,0,0,99.98,Not available,Not available,Not available,N,Not available,50,dynamique,Not available,Not available,Not available,1 mm DP,Not available,4e-05,6.4e-09,5,10,Not available,10⁻³ M KCl + HCl/KOH,100,Not available,Not available,Sgeo,0.25,Not available,Not available,Not available,Not available,Not available,Not available,Not available,Not available,Not available
Article,Initial dissolution rate of a Japanese simulated high-level waste glass P0798 as a function of pH and temperature measured by using micro-channel ﬂow-through teﬆ method,"Journal of Nuclear Science and Technology, 49:4, 438-449 (2012), DOI: 10.1080/00223131.2012.669246",Yaohiro Inagaki,P0798_test14,4.12,8.37,58.76,6.62,0,2.01,15.92,0.09,0,1.1,0,0,0.03,0.09,0.52,0,0.06,0,0.76,0,0,0,0,0.02,0.06,0.03,0.24,0,0.21,0,0.11,0,0,0,0,0,0,0,0.02,0,0.11,0.07,0.05,0,0,0,0,0,0,0,0,0,0,0,0,0,0,0,0.4,0,0.17,0.04,0,0,0,0,0,0,0,99.98,Not available,Not available,Not available,N,Not available,50,dynamique,Not available,Not available,Not available,1 mm DP,Not available,4e-05,6.4e-09,5,11,Not available,10⁻³ M KCl + HCl/KOH,100,Not available,Not available,Sgeo,0.6,Not available,Not available,Not available,Not available,Not available,Not available,Not available,Not available,Not available
Article,Initial dissolution rate of a Japanese simulated high-level waste glass P0798 as a function of pH and temperature measured by using micro-channel ﬂow-through teﬆ method,"Journal of Nuclear Science and Technology, 49:4, 438-449 (2012), DOI: 10.1080/00223131.2012.669246",Yaohiro Inagaki,P0798_test15,4.12,8.37,58.76,6.62,0,2.01,15.92,0.09,0,1.1,0,0,0.03,0.09,0.52,0,0.06,0,0.76,0,0,0,0,0.02,0.06,0.03,0.24,0,0.21,0,0.11,0,0,0,0,0,0,0,0.02,0,0.11,0.07,0.05,0,0,0,0,0,0,0,0,0,0,0,0,0,0,0,0.4,0,0.17,0.04,0,0,0,0,0,0,0,99.98,Not available,Not available,Not available,N,Not available,70,dynamique,Not available,Not available,Not available,1 mm DP,Not available,4e-05,6.4e-09,5,3,Not available,10⁻³ M KCl + HCl/KOH,100,Not available,Not available,Sgeo,1.5,Not available,Not available,Not available,Not available,Not available,Not available,Not available,Not available,Not available
Article,Initial dissolution rate of a Japanese simulated high-level waste glass P0798 as a function of pH and temperature measured by using micro-channel ﬂow-through teﬆ method,"Journal of Nuclear Science and Technology, 49:4, 438-449 (2012), DOI: 10.1080/00223131.2012.669246",Yaohiro Inagaki,P0798_test16,4.12,8.37,58.76,6.62,0,2.01,15.92,0.09,0,1.1,0,0,0.03,0.09,0.52,0,0.06,0,0.76,0,0,0,0,0.02,0.06,0.03,0.24,0,0.21,0,0.11,0,0,0,0,0,0,0,0.02,0,0.11,0.07,0.05,0,0,0,0,0,0,0,0,0,0,0,0,0,0,0,0.4,0,0.17,0.04,0,0,0,0,0,0,0,99.98,Not available,Not available,Not available,N,Not available,70,dynamique,Not available,Not available,Not available,1 mm DP,Not available,4e-05,6.4e-09,5,4,Not available,10⁻³ M KCl + HCl/KOH,100,Not available,Not available,Sgeo,0.3,Not available,Not available,Not available,Not available,Not available,Not available,Not available,Not available,Not available
Article,Initial dissolution rate of a Japanese simulated high-level waste glass P0798 as a function of pH and temperature measured by using micro-channel ﬂow-through teﬆ method,"Journal of Nuclear Science and Technology, 49:4, 438-449 (2012), DOI: 10.1080/00223131.2012.669246",Yaohiro Inagaki,P0798_test17,4.12,8.37,58.76,6.62,0,2.01,15.92,0.09,0,1.1,0,0,0.03,0.09,0.52,0,0.06,0,0.76,0,0,0,0,0.02,0.06,0.03,0.24,0,0.21,0,0.11,0,0,0,0,0,0,0,0.02,0,0.11,0.07,0.05,0,0,0,0,0,0,0,0,0,0,0,0,0,0,0,0.4,0,0.17,0.04,0,0,0,0,0,0,0,99.98,Not available,Not available,Not available,N,Not available,70,dynamique,Not available,Not available,Not available,1 mm DP,Not available,4e-05,6.4e-09,5,5.6,Not available,10⁻³ M KCl + HCl/KOH,100,Not available,Not available,Sgeo,0.15,Not available,Not available,Not available,Not available,Not available,Not available,Not available,Not available,Not available
Article,Initial dissolution rate of a Japanese simulated high-level waste glass P0798 as a function of pH and temperature measured by using micro-channel ﬂow-through teﬆ method,"Journal of Nuclear Science and Technology, 49:4, 438-449 (2012), DOI: 10.1080/00223131.2012.669246",Yaohiro Inagaki,P0798_test18,4.12,8.37,58.76,6.62,0,2.01,15.92,0.09,0,1.1,0,0,0.03,0.09,0.52,0,0.06,0,0.76,0,0,0,0,0.02,0.06,0.03,0.24,0,0.21,0,0.11,0,0,0,0,0,0,0,0.02,0,0.11,0.07,0.05,0,0,0,0,0,0,0,0,0,0,0,0,0,0,0,0.4,0,0.17,0.04,0,0,0,0,0,0,0,99.98,Not available,Not available,Not available,N,Not available,70,dynamique,Not available,Not available,Not available,1 mm DP,Not available,4e-05,6.4e-09,5,6.9,Not available,10⁻³ M KCl + HCl/KOH,100,Not available,Not available,Sgeo,0.15,Not available,Not available,Not available,Not available,Not available,Not available,Not available,Not available,Not available
Article,Initial dissolution rate of a Japanese simulated high-level waste glass P0798 as a function of pH and temperature measured by using micro-channel ﬂow-through teﬆ method,"Journal of Nuclear Science and Technology, 49:4, 438-449 (2012), DOI: 10.1080/00223131.2012.669246",Yaohiro Inagaki,P0798_test19,4.12,8.37,58.76,6.62,0,2.01,15.92,0.09,0,1.1,0,0,0.03,0.09,0.52,0,0.06,0,0.76,0,0,0,0,0.02,0.06,0.03,0.24,0,0.21,0,0.11,0,0,0,0,0,0,0,0.02,0,0.11,0.07,0.05,0,0,0,0,0,0,0,0,0,0,0,0,0,0,0,0.4,0,0.17,0.04,0,0,0,0,0,0,0,99.98,Not available,Not available,Not available,N,Not available,70,dynamique,Not available,Not available,Not available,1 mm DP,Not available,4e-05,6.4e-09,5,8,Not available,10⁻³ M KCl + HCl/KOH,100,Not available,Not available,Sgeo,0.2,Not available,Not available,Not available,Not available,Not available,Not available,Not available,Not available,Not available
Article,Initial dissolution rate of a Japanese simulated high-level waste glass P0798 as a function of pH and temperature measured by using micro-channel ﬂow-through teﬆ method,"Journal of Nuclear Science and Technology, 49:4, 438-449 (2012), DOI: 10.1080/00223131.2012.669246",Yaohiro Inagaki,P0798_test20,4.12,8.37,58.76,6.62,0,2.01,15.92,0.09,0,1.1,0,0,0.03,0.09,0.52,0,0.06,0,0.76,0,0,0,0,0.02,0.06,0.03,0.24,0,0.21,0,0.11,0,0,0,0,0,0,0,0.02,0,0.11,0.07,0.05,0,0,0,0,0,0,0,0,0,0,0,0,0,0,0,0.4,0,0.17,0.04,0,0,0,0,0,0,0,99.98,Not available,Not available,Not available,N,Not available,70,dynamique,Not available,Not available,Not available,1 mm DP,Not available,4e-05,6.4e-09,5,10,Not available,10⁻³ M KCl + HCl/KOH,100,Not available,Not available,Sgeo,1.7,Not available,Not available,Not available,Not available,Not available,Not available,Not available,Not available,Not available
Article,Initial dissolution rate of a Japanese simulated high-level waste glass P0798 as a function of pH and temperature measured by using micro-channel ﬂow-through teﬆ method,"Journal of Nuclear Science and Technology, 49:4, 438-449 (2012), DOI: 10.1080/00223131.2012.669246",Yaohiro Inagaki,P0798_test21,4.12,8.37,58.76,6.62,0,2.01,15.92,0.09,0,1.1,0,0,0.03,0.09,0.52,0,0.06,0,0.76,0,0,0,0,0.02,0.06,0.03,0.24,0,0.21,0,0.11,0,0,0,0,0,0,0,0.02,0,0.11,0.07,0.05,0,0,0,0,0,0,0,0,0,0,0,0,0,0,0,0.4,0,0.17,0.04,0,0,0,0,0,0,0,99.98,Not available,Not available,Not available,N,Not available,70,dynamique,Not available,Not available,Not available,1 mm DP,Not available,4e-05,6.4e-09,5,11,Not available,10⁻³ M KCl + HCl/KOH,100,Not available,Not available,Sgeo,3.5,Not available,Not available,Not available,Not available,Not available,Not available,Not available,Not available,Not available
Article,Initial dissolution rate of a Japanese simulated high-level waste glass P0798 as a function of pH and temperature measured by using micro-channel ﬂow-through teﬆ method,"Journal of Nuclear Science and Technology, 49:4, 438-449 (2012), DOI: 10.1080/00223131.2012.669246",Yaohiro Inagaki,P0798_test22,4.12,8.37,58.76,6.62,0,2.01,15.92,0.09,0,1.1,0,0,0.03,0.09,0.52,0,0.06,0,0.76,0,0,0,0,0.02,0.06,0.03,0.24,0,0.21,0,0.11,0,0,0,0,0,0,0,0.02,0,0.11,0.07,0.05,0,0,0,0,0,0,0,0,0,0,0,0,0,0,0,0.4,0,0.17,0.04,0,0,0,0,0,0,0,99.98,Not available,Not available,Not available,N,Not available,90,dynamique,Not available,Not available,Not available,1 mm DP,Not available,4e-05,6.4e-09,20,3,Not available,10⁻³ M KCl + HCl/KOH,100,Not available,Not available,Sgeo,5,Not available,Not available,Not available,Not available,Not available,Not available,Not available,Not available,Not available
Article,Initial dissolution rate of a Japanese simulated high-level waste glass P0798 as a function of pH and temperature measured by using micro-channel ﬂow-through teﬆ method,"Journal of Nuclear Science and Technology, 49:4, 438-449 (2012), DOI: 10.1080/00223131.2012.669246",Yaohiro Inagaki,P0798_test23,4.12,8.37,58.76,6.62,0,2.01,15.92,0.09,0,1.1,0,0,0.03,0.09,0.52,0,0.06,0,0.76,0,0,0,0,0.02,0.06,0.03,0.24,0,0.21,0,0.11,0,0,0,0,0,0,0,0.02,0,0.11,0.07,0.05,0,0,0,0,0,0,0,0,0,0,0,0,0,0,0,0.4,0,0.17,0.04,0,0,0,0,0,0,0,99.98,Not available,Not available,Not available,N,Not available,90,dynamique,Not available,Not available,Not available,1 mm DP,Not available,4e-05,6.4e-09,5,4,Not available,10⁻³ M KCl + HCl/KOH,100,Not available,Not available,Sgeo,0.8,Not available,Not available,Not available,Not available,Not available,Not available,Not available,Not available,Not available
Article,Initial dissolution rate of a Japanese simulated high-level waste glass P0798 as a function of pH and temperature measured by using micro-channel ﬂow-through teﬆ method,"Journal of Nuclear Science and Technology, 49:4, 438-449 (2012), DOI: 10.1080/00223131.2012.669246",Yaohiro Inagaki,P0798_test24,4.12,8.37,58.76,6.62,0,2.01,15.92,0.09,0,1.1,0,0,0.03,0.09,0.52,0,0.06,0,0.76,0,0,0,0,0.02,0.06,0.03,0.24,0,0.21,0,0.11,0,0,0,0,0,0,0,0.02,0,0.11,0.07,0.05,0,0,0,0,0,0,0,0,0,0,0,0,0,0,0,0.4,0,0.17,0.04,0,0,0,0,0,0,0,99.98,Not available,Not available,Not available,N,Not available,90,dynamique,Not available,Not available,Not available,1 mm DP,Not available,4e-05,6.4e-09,5,5.6,Not available,10⁻³ M KCl + HCl/KOH,100,Not available,Not available,Sgeo,0.5,Not available,Not available,Not available,Not available,Not available,Not available,Not available,Not available,Not available
Article,Initial dissolution rate of a Japanese simulated high-level waste glass P0798 as a function of pH and temperature measured by using micro-channel ﬂow-through teﬆ method,"Journal of Nuclear Science and Technology, 49:4, 438-449 (2012), DOI: 10.1080/00223131.2012.669246",Yaohiro Inagaki,P0798_test25,4.12,8.37,58.76,6.62,0,2.01,15.92,0.09,0,1.1,0,0,0.03,0.09,0.52,0,0.06,0,0.76,0,0,0,0,0.02,0.06,0.03,0.24,0,0.21,0,0.11,0,0,0,0,0,0,0,0.02,0,0.11,0.07,0.05,0,0,0,0,0,0,0,0,0,0,0,0,0,0,0,0.4,0,0.17,0.04,0,0,0,0,0,0,0,99.98,Not available,Not available,Not available,N,Not available,90,dynamique,Not available,Not available,Not available,1 mm DP,Not available,4e-05,6.4e-09,5,6.9,Not available,10⁻³ M KCl + HCl/KOH,100,Not available,Not available,Sgeo,0.6,Not available,Not available,Not available,Not available,Not available,Not available,Not available,Not available,Not available
Article,Initial dissolution rate of a Japanese simulated high-level waste glass P0798 as a function of pH and temperature measured by using micro-channel ﬂow-through teﬆ method,"Journal of Nuclear Science and Technology, 49:4, 438-449 (2012), DOI: 10.1080/00223131.2012.669246",Yaohiro Inagaki,P0798_test26,4.12,8.37,58.76,6.62,0,2.01,15.92,0.09,0,1.1,0,0,0.03,0.09,0.52,0,0.06,0,0.76,0,0,0,0,0.02,0.06,0.03,0.24,0,0.21,0,0.11,0,0,0,0,0,0,0,0.02,0,0.11,0.07,0.05,0,0,0,0,0,0,0,0,0,0,0,0,0,0,0,0.4,0,0.17,0.04,0,0,0,0,0,0,0,99.98,Not available,Not available,Not available,N,Not available,90,dynamique,Not available,Not available,Not available,1 mm DP,Not available,4e-05,6.4e-09,5,8,Not available,10⁻³ M KCl + HCl/KOH,100,Not available,Not available,Sgeo,0.7,Not available,Not available,Not available,Not available,Not available,Not available,Not available,Not available,Not available
Article,Initial dissolution rate of a Japanese simulated high-level waste glass P0798 as a function of pH and temperature measured by using micro-channel ﬂow-through teﬆ method,"Journal of Nuclear Science and Technology, 49:4, 438-449 (2012), DOI: 10.1080/00223131.2012.669246",Yaohiro Inagaki,P0798_test27,4.12,8.37,58.76,6.62,0,2.01,15.92,0.09,0,1.1,0,0,0.03,0.09,0.52,0,0.06,0,0.76,0,0,0,0,0.02,0.06,0.03,0.24,0,0.21,0,0.11,0,0,0,0,0,0,0,0.02,0,0.11,0.07,0.05,0,0,0,0,0,0,0,0,0,0,0,0,0,0,0,0.4,0,0.17,0.04,0,0,0,0,0,0,0,99.98,Not available,Not available,Not available,N,Not available,90,dynamique,Not available,Not available,Not available,1 mm DP,Not available,4e-05,6.4e-09,20,10,Not available,10⁻³ M KCl + HCl/KOH,100,Not available,Not available,Sgeo,10,Not available,Not available,Not available,Not available,Not available,Not available,Not available,Not available,Not available
Article,Initial dissolution rate of a Japanese simulated high-level waste glass P0798 as a function of pH and temperature measured by using micro-channel ﬂow-through teﬆ method,"Journal of Nuclear Science and Technology, 49:4, 438-449 (2012), DOI: 10.1080/00223131.2012.669246",Yaohiro Inagaki,P0798_test28,4.12,8.37,58.76,6.62,0,2.01,15.92,0.09,0,1.1,0,0,0.03,0.09,0.52,0,0.06,0,0.76,0,0,0,0,0.02,0.06,0.03,0.24,0,0.21,0,0.11,0,0,0,0,0,0,0,0.02,0,0.11,0.07,0.05,0,0,0,0,0,0,0,0,0,0,0,0,0,0,0,0.4,0,0.17,0.04,0,0,0,0,0,0,0,99.98,Not available,Not available,Not available,N,Not available,90,dynamique,Not available,Not available,Not available,1 mm DP,Not available,4e-05,6.4e-09,5,11,Not available,10⁻³ M KCl + HCl/KOH,100,Not available,Not available,Sgeo,15,Not available,Not available,Not available,Not available,Not available,Not available,Not available,Not available,Not available
Article de journal,"Initial and long-term dissolution rates of aluminosilicate glasses enriched with Ti, Zr and Nd",Chemical Geology 160 1999 39±62,G. Leturcq,Sphene_test1,0,0,62.4,0,0,5.85,16.87,0,0,8.74,3.9,0,0,0,0,0,0,0,0,0,0,0,0,0,0,0,0,0,0,0,0,0,0,0,0,0,0,0,0,0,0,0,0,0,0,0,0,0,0,0,0,0,0,0,0,0,0,0,0,0,2.23,0,0,0,0,0,0,0,0,99.99,3.14,Not available,Not available,Not available,Not available,90,dynamique,125-250,Not available,0.03,Not available,Not available,903,Not available,Not available,Not available,Not available,deionized water,260,Not available,Not available,SBET,0.35,Not available,Not available,Not available,Not available,Not available,Not available,Not available,Not available,Not available
Article de journal,"Initial and long-term dissolution rates of aluminosilicate glasses enriched with Ti, Zr and Nd",Chemical Geology 160 1999 39±62,G. Leturcq,Sphene_test2,0,0,62.4,0,0,5.85,16.87,0,0,8.74,3.9,0,0,0,0,0,0,0,0,0,0,0,0,0,0,0,0,0,0,0,0,0,0,0,0,0,0,0,0,0,0,0,0,0,0,0,0,0,0,0,0,0,0,0,0,0,0,0,0,0,2.23,0,0,0,0,0,0,0,0,99.99,3.14,Not available,Not available,Not available,Not available,150,dynamique,125-250,Not available,0.03,Not available,Not available,903,Not available,Not available,Not available,Not available,deionized water,27,Not available,Not available,SBET,5.57,Not available,Not available,Not available,Not available,Not available,Not available,Not available,Not available,Not available
Article de journal,"Initial and long-term dissolution rates of aluminosilicate glasses enriched with Ti, Zr and Nd",Chemical Geology 160 1999 39±62,G. Leturcq,Sphene_test3,0,0,62.4,0,0,5.85,16.87,0,0,8.74,3.9,0,0,0,0,0,0,0,0,0,0,0,0,0,0,0,0,0,0,0,0,0,0,0,0,0,0,0,0,0,0,0,0,0,0,0,0,0,0,0,0,0,0,0,0,0,0,0,0,0,2.23,0,0,0,0,0,0,0,0,99.99,3.14,Not available,Not available,Not available,Not available,200,dynamique,125-250,Not available,0.03,Not available,Not available,291,Not available,Not available,Not available,Not available,deionized water,161,Not available,Not available,SBET,20.89,Not available,Not available,Not available,Not available,Not available,Not available,Not available,Not available,Not available
Article de journal,"Initial and long-term dissolution rates of aluminosilicate glasses enriched with Ti, Zr and Nd",Chemical Geology 160 1999 39±62,G. Leturcq,Sphene_test4,0,0,62.4,0,0,5.85,16.87,0,0,8.74,3.9,0,0,0,0,0,0,0,0,0,0,0,0,0,0,0,0,0,0,0,0,0,0,0,0,0,0,0,0,0,0,0,0,0,0,0,0,0,0,0,0,0,0,0,0,0,0,0,0,0,2.23,0,0,0,0,0,0,0,0,99.99,3.14,Not available,Not available,Not available,Not available,90,statique,40-50,Not available,0.106,Not available,Not available,1000,5,Not available,Not available,Not available,pure water,2520,Not available,Not available,SBET,Not available,Not available,Not available,Not available,Not available,Not available,Not available,Not available,Not available,Not available
Article de journal,"Initial and long-term dissolution rates of aluminosilicate glasses enriched with Ti, Zr and Nd",Chemical Geology 160 1999 39±62,G. Leturcq,Zirconolite_test1,0,0,62.69,0,0,5.74,16.54,0,0,8.58,3.82,0,0,0,0,0,0,0,0,0,0,0,0,0,0,0,1.68,0,0,0,0,0,0,0,0,0,0,0,0,0,0,0,0,0,0,0,0,0,0,0,0,0,0,0,0,0,0,0,0,0,0.94,0,0,0,0,0,0,0,0,99.99,3.04,Not available,Not available,Not available,Not available,90,dynamique,125-250,Not available,0.025,Not available,Not available,740,Not available,Not available,Not available,Not available,deionized water,144,Not available,Not available,SBET,0.21,Not available,Not available,Not available,Not available,Not available,Not available,Not available,Not available,Not available
Article de journal,"Initial and long-term dissolution rates of aluminosilicate glasses enriched with Ti, Zr and Nd",Chemical Geology 160 1999 39±62,G. Leturcq,Zirconolite_test2,0,0,62.69,0,0,5.74,16.54,0,0,8.58,3.82,0,0,0,0,0,0,0,0,0,0,0,0,0,0,0,1.68,0,0,0,0,0,0,0,0,0,0,0,0,0,0,0,0,0,0,0,0,0,0,0,0,0,0,0,0,0,0,0,0,0,0.94,0,0,0,0,0,0,0,0,99.99,3.04,Not available,Not available,Not available,Not available,150,dynamique,125-250,Not available,0.025,Not available,Not available,740,Not available,Not available,Not available,Not available,deionized water,22,Not available,Not available,SBET,1.91,Not available,Not available,Not available,Not available,Not available,Not available,Not available,Not available,Not available
Article de journal,"Initial and long-term dissolution rates of aluminosilicate glasses enriched with Ti, Zr and Nd",Chemical Geology 160 1999 39±62,G. Leturcq,Zirconolite_test3,0,0,62.69,0,0,5.74,16.54,0,0,8.58,3.82,0,0,0,0,0,0,0,0,0,0,0,0,0,0,0,1.68,0,0,0,0,0,0,0,0,0,0,0,0,0,0,0,0,0,0,0,0,0,0,0,0,0,0,0,0,0,0,0,0,0,0.94,0,0,0,0,0,0,0,0,99.99,3.04,Not available,Not available,Not available,Not available,200,dynamique,125-250,Not available,0.025,Not available,Not available,740,Not available,Not available,Not available,Not available,deionized water,90.5,Not available,Not available,SBET,31.13,Not available,Not available,Not available,Not available,Not available,Not available,Not available,Not available,Not available
Article de journal,"Initial and long-term dissolution rates of aluminosilicate glasses enriched with Ti, Zr and Nd",Chemical Geology 160 1999 39±62,G. Leturcq,Zirconolite_test4,0,0,62.69,0,0,5.74,16.54,0,0,8.58,3.82,0,0,0,0,0,0,0,0,0,0,0,0,0,0,0,1.68,0,0,0,0,0,0,0,0,0,0,0,0,0,0,0,0,0,0,0,0,0,0,0,0,0,0,0,0,0,0,0,0,0,0.94,0,0,0,0,0,0,0,0,99.99,3.04,Not available,Not available,Not available,Not available,90,statique,40-50,Not available,0.099,Not available,Not available,1000,5,Not available,Not available,Not available,pure water,2256,Not available,Not available,SBET,Not available,Not available,Not available,Not available,Not available,Not available,Not available,Not available,Not available,Not available
Article de journal,"Initial and long-term dissolution rates of aluminosilicate glasses enriched with Ti, Zr and Nd",Chemical Geology 160 1999 39±62,G. Leturcq,SiAlON_test1,0,0,63.62,0,0,7.53,18.09,0,0,0,0,0,0,0,0,0,0,0,0,0,0,0,0,0,0,0,0,0,0,0,0,0,0,0,0,0,0,0,0,0,0,0,0,0,0,0,0,0,0,0,0,0,0,0,0,0,0,0,0,0,10.76,0,0,0,0,0,0,0,0,100.0,3.81,No crystallized phases identified by XRD,Not available,Not available,Not available,90,dynamique,125-250,Not available,0.028,Not available,Not available,831,Not available,2.16,Not available,Not available,0.1 M Na2SO4,8,7.03,Not available,SBET,0.55,Not available,Not available,Not available,Not available,Not available,Not available,Not available,Not available,Incongruent (Nd depleted)
Article de journal,"Initial and long-term dissolution rates of aluminosilicate glasses enriched with Ti, Zr and Nd",Chemical Geology 160 1999 39±62,G. Leturcq,SiAlON_test2,0,0,63.62,0,0,7.53,18.09,0,0,0,0,0,0,0,0,0,0,0,0,0,0,0,0,0,0,0,0,0,0,0,0,0,0,0,0,0,0,0,0,0,0,0,0,0,0,0,0,0,0,0,0,0,0,0,0,0,0,0,0,0,10.76,0,0,0,0,0,0,0,0,100.0,3.81,No crystallized phases identified by XRD,Not available,Not available,Not available,150,dynamique,125-250,Not available,0.028,Not available,Not available,831,Not available,8.62,Not available,Not available,0.1 M Na2SO4,11,7.28,Not available,SBET,4.54,Not available,Not available,Not available,Not available,Not available,Not available,Not available,Not available,Incongruent (Nd depleted)
Article de journal,"Initial and long-term dissolution rates of aluminosilicate glasses enriched with Ti, Zr and Nd",Chemical Geology 160 1999 39±62,G. Leturcq,SiAlON_test3,0,0,63.62,0,0,7.53,18.09,0,0,0,0,0,0,0,0,0,0,0,0,0,0,0,0,0,0,0,0,0,0,0,0,0,0,0,0,0,0,0,0,0,0,0,0,0,0,0,0,0,0,0,0,0,0,0,0,0,0,0,0,0,10.76,0,0,0,0,0,0,0,0,100.0,3.81,No crystallized phases identified by XRD,Not available,Not available,Not available,200,dynamique,125-250,Not available,0.028,Not available,Not available,83.1,Not available,9.04,Not available,Not available,0.1 M Na2SO4,3,8.55,Not available,SBET,65.48,Not available,Not available,Not available,Not available,Not available,Not available,Not available,Not available,Incongruent (Nd depleted)
Article de journal,"Initial and long-term dissolution rates of aluminosilicate glasses enriched with Ti, Zr and Nd",Chemical Geology 160 1999 39±62,G. Leturcq,SiAlON_test4,0,0,63.62,0,0,7.53,18.09,0,0,0,0,0,0,0,0,0,0,0,0,0,0,0,0,0,0,0,0,0,0,0,0,0,0,0,0,0,0,0,0,0,0,0,0,0,0,0,0,0,0,0,0,0,0,0,0,0,0,0,0,0,10.76,0,0,0,0,0,0,0,0,100.0,3.81,No crystallized phases identified by XRD,Not available,Not available,Not available,90,statique,40-50,Not available,0.094,Not available,Not available,1000,5,0,Not available,Not available,pure water,2400,7.95,Not available,SBET,Not available,Not available,Not available,Not available,Not available,Not available,Not available,Not available,Not available,"Congruent (Si, Al, N after initial N release)"
Article,Chemical durability of peraluminous glasses for nuclear waste conditioning,npj Materials Degradation (2018) 2:7 ; doi:10.1038/s41529-018-0028-3,Victor Piovesan,G0.40Nd4C_test1,0,10.38,61.2,3.16,0,8.47,12.84,0,0,1.07,0,0,0,0,0,0,0,0,0,0,0,0,0,0,0,0,0.56,0,0,0,0,0,0,0,0,0,0,0,0,0,0,0,0,0,0,0,0,0,0,0,0,0,0,0,0,0,0,0,0,0,2.31,0,0,0,0,0,0,0,0,99.99,Not available,Not available,Not available,Not available,Not available,100,dynamique,Not available,Not available,Not available,1 µm diamond particles,Not available,Not available,Not available,continuously renewed,Not available,~6.5-7,pure water,72,Not available,~6.5-7,Not available,0.8,0.97,Not available,0.8,Not available,0.8,0.98,Not available,Not available,congruent
Article,Chemical durability of peraluminous glasses for nuclear waste conditioning,npj Materials Degradation (2018) 2:7 ; doi:10.1038/s41529-018-0028-3,Victor Piovesan,G0.40Nd4C_test2,0,10.38,61.2,3.16,0,8.47,12.84,0,0,1.07,0,0,0,0,0,0,0,0,0,0,0,0,0,0,0,0,0.56,0,0,0,0,0,0,0,0,0,0,0,0,0,0,0,0,0,0,0,0,0,0,0,0,0,0,0,0,0,0,0,0,0,2.31,0,0,0,0,0,0,0,0,99.99,Not available,Not available,Not available,Not available,Not available,90,statique,20-40,Not available,1440,1 µm diamond particles,13.89,20000,100,0,Not available,Not available,pure water,33456,Not available,8.5,SBET,Not available,Not available,Not available,Not available,Not available,Not available,Not available,Not available,Not available,Not available
Article,Chemical durability of peraluminous glasses for nuclear waste conditioning,npj Materials Degradation (2018) 2:7 ; doi:10.1038/s41529-018-0028-3,Victor Piovesan,G0.40Nd4C_test3,0,10.38,61.2,3.16,0,8.47,12.84,0,0,1.07,0,0,0,0,0,0,0,0,0,0,0,0,0,0,0,0,0.56,0,0,0,0,0,0,0,0,0,0,0,0,0,0,0,0,0,0,0,0,0,0,0,0,0,0,0,0,0,0,0,0,0,2.31,0,0,0,0,0,0,0,0,99.99,Not available,Not available,Not available,Not available,Not available,90,statique,63-125,Not available,480,Not available,0.93,450,150,0,Not available,6.01,COx water,21024,Not available,7.7,SBET,Not available,Not available,Not available,Not available,Not available,Not available,Not available,Not available,Not available,Not available
Article,Chemical durability of peraluminous glasses for nuclear waste conditioning,npj Materials Degradation (2018) 2:7 ; doi:10.1038/s41529-018-0028-3,Victor Piovesan,G0.40Nd4C_test4,0,10.38,61.2,3.16,0,8.47,12.84,0,0,1.07,0,0,0,0,0,0,0,0,0,0,0,0,0,0,0,0,0.56,0,0,0,0,0,0,0,0,0,0,0,0,0,0,0,0,0,0,0,0,0,0,0,0,0,0,0,0,0,0,0,0,0,2.31,0,0,0,0,0,0,0,0,99.99,Not available,Not available,Not available,Not available,Not available,90,statique,63-125,Not available,480,Not available,8.25,4000,100,0,Not available,9.5,"Alkaline environment, pH 9.5",11592,Not available,9.5,SBET,Not available,Not available,Not available,Not available,Not available,Not available,Not available,Not available,Not available,Not available
Article,Chemical durability of peraluminous glasses for nuclear waste conditioning,npj Materials Degradation (2018) 2:7 ; doi:10.1038/s41529-018-0028-3,Victor Piovesan,G0.40Nd4C_test5,0,10.38,61.2,3.16,0,8.47,12.84,0,0,1.07,0,0,0,0,0,0,0,0,0,0,0,0,0,0,0,0,0.56,0,0,0,0,0,0,0,0,0,0,0,0,0,0,0,0,0,0,0,0,0,0,0,0,0,0,0,0,0,0,0,0,0,2.31,0,0,0,0,0,0,0,0,99.99,Not available,Not available,Not available,Not available,Not available,90,statique,63-125,Not available,480,Not available,8.25,4000,100,0,Not available,10.5,"Alkaline environment, pH 10.5",11592,Not available,10.5,SBET,Not available,Not available,Not available,Not available,Not available,Not available,Not available,Not available,Not available,Not available
Article,Chemical durability of peraluminous glasses for nuclear waste conditioning,npj Materials Degradation (2018) 2:7 ; doi:10.1038/s41529-018-0028-3,Victor Piovesan,G0.40Nd4C_test6,0,10.38,61.2,3.16,0,8.47,12.84,0,0,1.07,0,0,0,0,0,0,0,0,0,0,0,0,0,0,0,0,0.56,0,0,0,0,0,0,0,0,0,0,0,0,0,0,0,0,0,0,0,0,0,0,0,0,0,0,0,0,0,0,0,0,0,2.31,0,0,0,0,0,0,0,0,99.99,Not available,Not available,Not available,Not available,Not available,90,statique,63-125,Not available,480,Not available,8.25,4000,100,0,Not available,11.3,"Alkaline environment, pH 11.3",11592,Not available,11.3,SBET,Not available,Not available,Not available,Not available,Not available,Not available,Not available,Not available,Not available,Not available
Article,Chemical durability of peraluminous glasses for nuclear waste conditioning,npj Materials Degradation (2018) 2:7 ; doi:10.1038/s41529-018-0028-3,Victor Piovesan,G0.40Nd4C_test7,0,10.38,61.2,3.16,0,8.47,12.84,0,0,1.07,0,0,0,0,0,0,0,0,0,0,0,0,0,0,0,0,0.56,0,0,0,0,0,0,0,0,0,0,0,0,0,0,0,0,0,0,0,0,0,0,0,0,0,0,0,0,0,0,0,0,0,2.31,0,0,0,0,0,0,0,0,99.99,Not available,Not available,Not available,Not available,Not available,90,statique,63-125,Not available,480,Not available,8.25,4000,100,0,Not available,11.5,"Alkaline environment, pH 11.5",11592,Not available,9.9,SBET,Not available,Not available,Not available,Not available,Not available,Not available,Not available,Not available,Not available,Not available
Article,Chemical durability of peraluminous glasses for nuclear waste conditioning,npj Materials Degradation (2018) 2:7 ; doi:10.1038/s41529-018-0028-3,Victor Piovesan,ISG_test1,0,9.58,60.35,7.55,0,2.28,18.03,0,0,1.71,0,0,0,0,0,0,0,0,0,0,0,0,0,0,0,0,0.51,0,0,0,0,0,0,0,0,0,0,0,0,0,0,0,0,0,0,0,0,0,0,0,0,0,0,0,0,0,0,0,0,0,0,0,0,0,0,0,0,0,0,100.01,Not available,Not available,Not available,Not available,Not available,90,statique,40-63,Not available,670,Not available,Not available,Not available,100,0,Not available,11.3,"Sodic solution, pH regulated",Not available,Not available,11.3,SBET,Not available,Not available,Not available,Not available,Not available,Not available,Not available,Not available,Not available,Not available
Article,Chemical durability of peraluminous glasses for nuclear waste conditioning,npj Materials Degradation (2018) 2:7 ; doi:10.1038/s41529-018-0028-3,Victor Piovesan,ISG_test2,0,9.58,60.35,7.55,0,2.28,18.03,0,0,1.71,0,0,0,0,0,0,0,0,0,0,0,0,0,0,0,0,0.51,0,0,0,0,0,0,0,0,0,0,0,0,0,0,0,0,0,0,0,0,0,0,0,0,0,0,0,0,0,0,0,0,0,0,0,0,0,0,0,0,0,0,100.01,Not available,Not available,Not available,Not available,Not available,90,statique,40-63,Not available,670,Not available,Not available,Not available,100,0,Not available,11.0,"Sodic solution, pH regulated",Not available,Not available,11.0,SBET,Not available,Not available,Not available,Not available,Not available,Not available,Not available,Not available,Not available,Not available
