Repository: OUANZOUGUIAbdelhak/NEURAL-NETWORK-TRAINING-ON-GLASS-ALTERATION-DATA

File: glass_data-13 - Glass Data(2).csv (part 5 of 13)
Type Document,Titre,Référence,Premier Auteur,Type de verre,Li,B,O,Na,Mg,Al,Si,P,K,Ca,Ti,V,Cr,Mn,Fe,Co,Ni,Cu,Zn,Ga,Ge,As,Se,Rb,Sr,Y,Zr,Nb,Mo,Tc,Ru,Rh,Pd,Ag,Cd,In,Sn,Sb,Te,I,Cs,Ba,La,Hf,Ta,W,Re,Os,Ir,Pt,Au,Hg,Tl,Pb,Bi,Po,At,Rn,Ce,Pr,Nd,S_autres_TR,Th,U,Pu,Np,Am,Cm,S_autres_An,Somme,Densité,Homogénéité,B_IV,Irradié,Caractéristiques_si_irradié,Température,Statique_dynamique,Plage_granulométrique_si_poudre,Surface_spécifique_géométrique_si_poudre,Surface_spécifique_BET_si_poudre,Qualité_de_polissage_si_monolithe,Masse_du_verre,Surface_du_verre_S,Volume_de_la_solution_V,Débit_de_la_solution,pH_initial_T_amb,pH_initial_T_essai,Composition_de_la_solution,Durée_de_l_expérience,pH_final_T_amb,pH_final_T_essai,Normalisation_de_la_vitesse_Sgeo_ou_SBET,V0_Si_ou_r0_Si,r2_Si,Ordonnée_à_l_origine_Si,V0_B_ou_r0_B,Ordonnée_à_l_origine_B,V0_Na_ou_r0_Na,r2_Na,Ordonnée_à_l_origine_Na,V0_ΔM_ou_r0_ΔM,Congruence
Article,Chemical durability of peraluminous glasses for nuclear waste conditioning,npj Materials Degradation (2018) 2:7 ; doi:10.1038/s41529-018-0028-3,Victor Piovesan,ISG_test3,0,9.58,60.35,7.55,0,2.28,18.03,0,0,1.71,0,0,0,0,0,0,0,0,0,0,0,0,0,0,0,0,0.51,0,0,0,0,0,0,0,0,0,0,0,0,0,0,0,0,0,0,0,0,0,0,0,0,0,0,0,0,0,0,0,0,0,0,0,0,0,0,0,0,0,0,100.01,Not available,Not available,Not available,Not available,Not available,90,statique,40-63,Not available,670,Not available,Not available,Not available,100,0,Not available,10.7,"Sodic solution, pH regulated",Not available,Not available,10.7,SBET,Not available,Not available,Not available,Not available,Not available,Not available,Not available,Not available,Not available,Not available
Article,Chemical durability of peraluminous glasses for nuclear waste conditioning,npj Materials Degradation (2018) 2:7 ; doi:10.1038/s41529-018-0028-3,Victor Piovesan,ISG_test4,0,9.58,60.35,7.55,0,2.28,18.03,0,0,1.71,0,0,0,0,0,0,0,0,0,0,0,0,0,0,0,0,0.51,0,0,0,0,0,0,0,0,0,0,0,0,0,0,0,0,0,0,0,0,0,0,0,0,0,0,0,0,0,0,0,0,0,0,0,0,0,0,0,0,0,0,100.01,Not available,Not available,Not available,Not available,Not available,90,statique,40-63,Not available,670,Not available,Not available,Not available,100,0,Not available,10.4,"Sodic solution, pH regulated",Not available,Not available,10.4,SBET,Not available,Not available,Not available,Not available,Not available,Not available,Not available,Not available,Not available,Not available
Article,Chemical durability of peraluminous glasses for nuclear waste conditioning,npj Materials Degradation (2018) 2:7 ; doi:10.1038/s41529-018-0028-3,Victor Piovesan,SON68_test1,0,9.37,60.24,7.63,0,2.28,17.64,0,0,1.67,0,0,0,0,0,0,0,0,0,0,0,0,0,0,0,0,0.5,0,0,0,0,0,0,0,0,0,0,0,0,0,0,0,0,0,0,0,0,0,0,0,0,0,0,0,0,0,0,0,0,0,0,0.67,0,0,0,0,0,0,0,100.0,Not available,Not available,Not available,Not available,Not available,100,dynamique,Not available,Not available,Not available,Not available,Not available,Not available,Not available,Not available,Not available,Not available,Pure water,Not available,Not available,Not available,Not available,Not available,Not available,Not available,Not available,Not available,Not available,Not available,Not available,2.0,Not available
Article,Chemical durability of peraluminous glasses for nuclear waste conditioning,npj Materials Degradation (2018) 2:7 ; doi:10.1038/s41529-018-0028-3,Victor Piovesan,SON68_test2,0,9.37,60.24,7.63,0,2.28,17.64,0,0,1.67,0,0,0,0,0,0,0,0,0,0,0,0,0,0,0,0,0.5,0,0,0,0,0,0,0,0,0,0,0,0,0,0,0,0,0,0,0,0,0,0,0,0,0,0,0,0,0,0,0,0,0,0,0.67,0,0,0,0,0,0,0,100.0,Not available,Not available,Not available,Not available,Not available,90,statique,Not available,Not available,Not available,Not available,Not available,Not available,Not available,Not available,Not available,Not available,COx water,Not available,Not available,Not available,Not available,Not available,Not available,Not available,Not available,Not available,Not available,Not available,Not available,Not available,Not available
Article scientifique,Impact of boron complexation by Tris buffer on the initial dissolution rate of borosilicate glasses,Journal of Colloid and Interface Science 400 (2013) 161–167,A. Tournié,NSC14_test1,0,0,58.26,13.15,0,0,22.71,0,0,5.11,0,0,0,0,0,0,0,0,0,0,0,0,0,0,0,0,0,0,0,0,0,0,0,0,0,0,0,0,0,0,0,0,0,0,0,0,0,0,0,0,0,0,0,0,0,0,0,0,0,0,0,0.77,0,0,0,0,0,0,0,100,2.7,Not available,Not available,Not available,Not available,80,Statique,125-250,Not available,0.03,Not available,1,300,500,Not available,7,Not available,Pure water,2.5,6.1-6.8,Not available,SBET,0.48,Not available,0,Not available,Not available,3.84,Not available,0,Not available,Incongruent (Na > Ca ~ Si)
Article scientifique,Impact of boron complexation by Tris buffer on the initial dissolution rate of borosilicate glasses,Journal of Colloid and Interface Science 400 (2013) 161–167,A. Tournié,NSC14_test2,0,0,58.26,13.15,0,0,22.71,0,0,5.11,0,0,0,0,0,0,0,0,0,0,0,0,0,0,0,0,0,0,0,0,0,0,0,0,0,0,0,0,0,0,0,0,0,0,0,0,0,0,0,0,0,0,0,0,0,0,0,0,0,0,0,0.77,0,0,0,0,0,0,0,100,2.7,Not available,Not available,Not available,Not available,80,Statique,125-250,Not available,0.03,Not available,1,300,500,Not available,7,Not available,Pure water + 0.04 M KCl,2.5,6.1-6.8,Not available,SBET,0.96,Not available,0,Not available,Not available,3.84,Not available,0,Not available,Incongruent (Na > Ca ~ Si)
Article scientifique,Impact of boron complexation by Tris buffer on the initial dissolution rate of borosilicate glasses,Journal of Colloid and Interface Science 400 (2013) 161–167,A. Tournié,NSC14_test3,0,0,58.26,13.15,0,0,22.71,0,0,5.11,0,0,0,0,0,0,0,0,0,0,0,0,0,0,0,0,0,0,0,0,0,0,0,0,0,0,0,0,0,0,0,0,0,0,0,0,0,0,0,0,0,0,0,0,0,0,0,0,0,0,0,0.77,0,0,0,0,0,0,0,100,2.7,Not available,Not available,Not available,Not available,80,Statique,125-250,Not available,0.03,Not available,1,300,500,Not available,7,Not available,Pure water + 0.04 M KNO3,2.5,6.1-6.8,Not available,SBET,0.96,Not available,0,Not available,Not available,3.84,Not available,0,Not available,Incongruent (Na > Ca ~ Si)
Article scientifique,Impact of boron complexation by Tris buffer on the initial dissolution rate of borosilicate glasses,Journal of Colloid and Interface Science 400 (2013) 161–167,A. Tournié,NSC14_test4,0,0,58.26,13.15,0,0,22.71,0,0,5.11,0,0,0,0,0,0,0,0,0,0,0,0,0,0,0,0,0,0,0,0,0,0,0,0,0,0,0,0,0,0,0,0,0,0,0,0,0,0,0,0,0,0,0,0,0,0,0,0,0,0,0,0.77,0,0,0,0,0,0,0,100,2.7,Not available,Not available,Not available,Not available,80,Statique,125-250,Not available,0.03,Not available,1,300,500,Not available,7.5,Not available,0.05 M Tris + 0.04 M HCl,2.5,7.3-7.4,Not available,SBET,0.96,Not available,0,Not available,Not available,3.84,Not available,0,Not available,Incongruent (Na > Ca ~ Si)
Article scientifique,Impact of boron complexation by Tris buffer on the initial dissolution rate of borosilicate glasses,Journal of Colloid and Interface Science 400 (2013) 161–167,A. Tournié,NSC14_test5,0,0,58.26,13.15,0,0,22.71,0,0,5.11,0,0,0,0,0,0,0,0,0,0,0,0,0,0,0,0,0,0,0,0,0,0,0,0,0,0,0,0,0,0,0,0,0,0,0,0,0,0,0,0,0,0,0,0,0,0,0,0,0,0,0,0.77,0,0,0,0,0,0,0,100,2.7,Not available,Not available,Not available,Not available,80,Statique,125-250,Not available,0.03,Not available,1,300,500,Not available,7.5,Not available,0.05 M Tris + 0.04 M HNO3,2.5,7.3-7.4,Not available,SBET,0.96,Not available,0,Not available,Not available,3.84,Not available,0,Not available,Incongruent (Na > Ca ~ Si)
Article scientifique,Impact of boron complexation by Tris buffer on the initial dissolution rate of borosilicate glasses,Journal of Colloid and Interface Science 400 (2013) 161–167,A. Tournié,NSB18_test1,0,10.76,59.4,10.76,0,0,18.5,0,0,0,0,0,0,0,0,0,0,0,0,0,0,0,0,0,0,0,0,0,0,0,0,0,0,0,0,0,0,0,0,0,0,0,0,0,0,0,0,0,0,0,0,0,0,0,0,0,0,0,0,0,0,0.59,0,0,0,0,0,0,0,100.01,2.6,Not available,65,Not available,Not available,80,Statique,125-250,Not available,0.02,Not available,0.5,100,500,Not available,7,Not available,Pure water,2.5,6.1-6.7,Not available,SBET,1.92,Not available,0,2.88,0,3.84,Not available,0,Not available,Incongruent (Na > B > Si)
Article scientifique,Impact of boron complexation by Tris buffer on the initial dissolution rate of borosilicate glasses,Journal of Colloid and Interface Science 400 (2013) 161–167,A. Tournié,NSB18_test2,0,10.76,59.4,10.76,0,0,18.5,0,0,0,0,0,0,0,0,0,0,0,0,0,0,0,0,0,0,0,0,0,0,0,0,0,0,0,0,0,0,0,0,0,0,0,0,0,0,0,0,0,0,0,0,0,0,0,0,0,0,0,0,0,0,0.59,0,0,0,0,0,0,0,100.01,2.6,Not available,65,Not available,Not available,80,Statique,125-250,Not available,0.02,Not available,0.5,100,500,Not available,7,Not available,Pure water + 0.04 M KCl,2.5,6.1-6.7,Not available,SBET,1.92,Not available,0,2.88,0,3.84,Not available,0,Not available,Incongruent (Na > B > Si)
Article scientifique,Impact of boron complexation by Tris buffer on the initial dissolution rate of borosilicate glasses,Journal of Colloid and Interface Science 400 (2013) 161–167,A. Tournié,NSB18_test3,0,10.76,59.4,10.76,0,0,18.5,0,0,0,0,0,0,0,0,0,0,0,0,0,0,0,0,0,0,0,0,0,0,0,0,0,0,0,0,0,0,0,0,0,0,0,0,0,0,0,0,0,0,0,0,0,0,0,0,0,0,0,0,0,0,0.59,0,0,0,0,0,0,0,100.01,2.6,Not available,65,Not available,Not available,80,Statique,125-250,Not available,0.02,Not available,0.5,100,500,Not available,7,Not available,Pure water + 0.04 M KNO3,2.5,6.1-6.7,Not available,SBET,1.92,Not available,0,2.88,0,3.84,Not available,0,Not available,Incongruent (Na > B > Si)
Article scientifique,Impact of boron complexation by Tris buffer on the initial dissolution rate of borosilicate glasses,Journal of Colloid and Interface Science 400 (2013) 161–167,A. Tournié,NSB18_test4,0,10.76,59.4,10.76,0,0,18.5,0,0,0,0,0,0,0,0,0,0,0,0,0,0,0,0,0,0,0,0,0,0,0,0,0,0,0,0,0,0,0,0,0,0,0,0,0,0,0,0,0,0,0,0,0,0,0,0,0,0,0,0,0,0,0.59,0,0,0,0,0,0,0,100.01,2.6,Not available,65,Not available,Not available,80,Statique,125-250,Not available,0.02,Not available,0.5,100,500,Not available,7.5,Not available,0.05 M Tris + 0.04 M HCl,2.5,7.3-7.4,Not available,SBET,19.2,Not available,0,23.04,0,30.72,Not available,0,Not available,Congruent (Na ~ B) > Si
Article scientifique,Impact of boron complexation by Tris buffer on the initial dissolution rate of borosilicate glasses,Journal of Colloid and Interface Science 400 (2013) 161–167,A. Tournié,NSB18_test5,0,10.76,59.4,10.76,0,0,18.5,0,0,0,0,0,0,0,0,0,0,0,0,0,0,0,0,0,0,0,0,0,0,0,0,0,0,0,0,0,0,0,0,0,0,0,0,0,0,0,0,0,0,0,0,0,0,0,0,0,0,0,0,0,0,0.59,0,0,0,0,0,0,0,100.01,2.6,Not available,65,Not available,Not available,80,Statique,125-250,Not available,0.02,Not available,0.5,100,500,Not available,7.5,Not available,0.05 M Tris + 0.04 M HNO3,2.5,7.3-7.4,Not available,SBET,1.92,Not available,0,11.52,0,15.36,Not available,0,Not available,Congruent (Na ~ B) > Si
Article,"Impacts of glass composition, pH, and temperature on glass forward dissolution rate",npj Materials Degradation (2018) 2:22 ; doi:10.1038/s41529-018-0042-5,John D. Vienna,AFCI_test1,6.06,5.57,59.08,4.54,0,3.7,17.95,0,0,1.79,0,0,0,0,0,0,0,0,0,0,0,0,0,0,0,0,0.19,0,0.21,0,0,0,0,0,0,0,0,0,0,0,0,0,0,0,0,0,0,0,0,0,0,0,0,0,0,0,0,0,0,0,0,0.51,0,0,0,0,0,0,0,99.6,Not available,Not available,Not available,Not available,Not available,22.7,dynamique,Not available,Not available,Not available,Not available,Not available,Not available,Not available,Not available,Not available,9.0,Not available,Not available,Not available,Not available,Not available,Not available,Not available,Not available,-2.79,Not available,Not available,Not available,Not available,Not available,Not available
Article,"Impacts of glass composition, pH, and temperature on glass forward dissolution rate",npj Materials Degradation (2018) 2:22 ; doi:10.1038/s41529-018-0042-5,John D. Vienna,AFCI_test2,6.06,5.57,59.08,4.54,0,3.7,17.95,0,0,1.79,0,0,0,0,0,0,0,0,0,0,0,0,0,0,0,0,0.19,0,0.21,0,0,0,0,0,0,0,0,0,0,0,0,0,0,0,0,0,0,0,0,0,0,0,0,0,0,0,0,0,0,0,0,0.51,0,0,0,0,0,0,0,99.6,Not available,Not available,Not available,Not available,Not available,22.7,dynamique,Not available,Not available,Not available,Not available,Not available,Not available,Not available,Not available,Not available,10.0,Not available,Not available,Not available,Not available,Not available,Not available,Not available,Not available,-2.66,Not available,Not available,Not available,Not available,Not available,Not available
Article,"Impacts of glass composition, pH, and temperature on glass forward dissolution rate",npj Materials Degradation (2018) 2:22 ; doi:10.1038/s41529-018-0042-5,John D. Vienna,AFCI_test3,6.06,5.57,59.08,4.54,0,3.7,17.95,0,0,1.79,0,0,0,0,0,0,0,0,0,0,0,0,0,0,0,0,0.19,0,0.21,0,0,0,0,0,0,0,0,0,0,0,0,0,0,0,0,0,0,0,0,0,0,0,0,0,0,0,0,0,0,0,0,0.51,0,0,0,0,0,0,0,99.6,Not available,Not available,Not available,Not available,Not available,22.7,dynamique,Not available,Not available,Not available,Not available,Not available,Not available,Not available,Not available,Not available,11.0,Not available,Not available,Not available,Not available,Not available,Not available,Not available,Not available,-1.85,Not available,Not available,Not available,Not available,Not available,Not available
Article,"Impacts of glass composition, pH, and temperature on glass forward dissolution rate",npj Materials Degradation (2018) 2:22 ; doi:10.1038/s41529-018-0042-5,John D. Vienna,AFCI_test4,6.06,5.57,59.08,4.54,0,3.7,17.95,0,0,1.79,0,0,0,0,0,0,0,0,0,0,0,0,0,0,0,0,0.19,0,0.21,0,0,0,0,0,0,0,0,0,0,0,0,0,0,0,0,0,0,0,0,0,0,0,0,0,0,0,0,0,0,0,0,0.51,0,0,0,0,0,0,0,99.6,Not available,Not available,Not available,Not available,Not available,22.7,dynamique,Not available,Not available,Not available,Not available,Not available,Not available,Not available,Not available,Not available,12.0,Not available,Not available,Not available,Not available,Not available,Not available,Not available,Not available,-1.2,Not available,Not available,Not available,Not available,Not available,Not available
Article,"Impacts of glass composition, pH, and temperature on glass forward dissolution rate",npj Materials Degradation (2018) 2:22 ; doi:10.1038/s41529-018-0042-5,John D. Vienna,AFCI_test5,6.06,5.57,59.08,4.54,0,3.7,17.95,0,0,1.79,0,0,0,0,0,0,0,0,0,0,0,0,0,0,0,0,0.19,0,0.21,0,0,0,0,0,0,0,0,0,0,0,0,0,0,0,0,0,0,0,0,0,0,0,0,0,0,0,0,0,0,0,0,0.51,0,0,0,0,0,0,0,99.6,Not available,Not available,Not available,Not available,Not available,40.9,dynamique,Not available,Not available,Not available,Not available,Not available,Not available,Not available,Not available,Not available,8.7,Not available,Not available,Not available,Not available,Not available,Not available,Not available,Not available,-2.24,Not available,Not available,Not available,Not available,Not available,Not available
Article,"Impacts of glass composition, pH, and temperature on glass forward dissolution rate",npj Materials Degradation (2018) 2:22 ; doi:10.1038/s41529-018-0042-5,John D. Vienna,AFCI_test6,6.06,5.57,59.08,4.54,0,3.7,17.95,0,0,1.79,0,0,0,0,0,0,0,0,0,0,0,0,0,0,0,0,0.19,0,0.21,0,0,0,0,0,0,0,0,0,0,0,0,0,0,0,0,0,0,0,0,0,0,0,0,0,0,0,0,0,0,0,0,0.51,0,0,0,0,0,0,0,99.6,Not available,Not available,Not available,Not available,Not available,40.9,dynamique,Not available,Not available,Not available,Not available,Not available,Not available,Not available,Not available,Not available,9.6,Not available,Not available,Not available,Not available,Not available,Not available,Not available,Not available,-1.79,Not available,Not available,Not available,Not available,Not available,Not available
Article,"Impacts of glass composition, pH, and temperature on glass forward dissolution rate",npj Materials Degradation (2018) 2:22 ; doi:10.1038/s41529-018-0042-5,John D. Vienna,AFCI_test7,6.06,5.57,59.08,4.54,0,3.7,17.95,0,0,1.79,0,0,0,0,0,0,0,0,0,0,0,0,0,0,0,0,0.19,0,0.21,0,0,0,0,0,0,0,0,0,0,0,0,0,0,0,0,0,0,0,0,0,0,0,0,0,0,0,0,0,0,0,0,0.51,0,0,0,0,0,0,0,99.6,Not available,Not available,Not available,Not available,Not available,40.2,dynamique,Not available,Not available,Not available,Not available,Not available,Not available,Not available,Not available,Not available,10.9,Not available,Not available,Not available,Not available,Not available,Not available,Not available,Not available,-1.01,Not available,Not available,Not available,Not available,Not available,Not available
Article,"Impacts of glass composition, pH, and temperature on glass forward dissolution rate",npj Materials Degradation (2018) 2:22 ; doi:10.1038/s41529-018-0042-5,John D. Vienna,AFCI_test8,6.06,5.57,59.08,4.54,0,3.7,17.95,0,0,1.79,0,0,0,0,0,0,0,0,0,0,0,0,0,0,0,0,0.19,0,0.21,0,0,0,0,0,0,0,0,0,0,0,0,0,0,0,0,0,0,0,0,0,0,0,0,0,0,0,0,0,0,0,0,0.51,0,0,0,0,0,0,0,99.6,Not available,Not available,Not available,Not available,Not available,39.9,dynamique,Not available,Not available,Not available,Not available,Not available,Not available,Not available,Not available,Not available,11.7,Not available,Not available,Not available,Not available,Not available,Not available,Not available,Not available,-0.46,Not available,Not available,Not available,Not available,Not available,Not available
Article,"Impacts of glass composition, pH, and temperature on glass forward dissolution rate",npj Materials Degradation (2018) 2:22 ; doi:10.1038/s41529-018-0042-5,John D. Vienna,AFCI_test9,6.06,5.57,59.08,4.54,0,3.7,17.95,0,0,1.79,0,0,0,0,0,0,0,0,0,0,0,0,0,0,0,0,0.19,0,0.21,0,0,0,0,0,0,0,0,0,0,0,0,0,0,0,0,0,0,0,0,0,0,0,0,0,0,0,0,0,0,0,0,0.51,0,0,0,0,0,0,0,99.6,Not available,Not available,Not available,Not available,Not available,71.0,dynamique,Not available,Not available,Not available,Not available,Not available,Not available,Not available,Not available,Not available,8.1,Not available,Not available,Not available,Not available,Not available,Not available,Not available,Not available,-0.97,Not available,Not available,Not available,Not available,Not available,Not available
Article,"Impacts of glass composition, pH, and temperature on glass forward dissolution rate",npj Materials Degradation (2018) 2:22 ; doi:10.1038/s41529-018-0042-5,John D. Vienna,AFCI_test10,6.06,5.57,59.08,4.54,0,3.7,17.95,0,0,1.79,0,0,0,0,0,0,0,0,0,0,0,0,0,0,0,0,0.19,0,0.21,0,0,0,0,0,0,0,0,0,0,0,0,0,0,0,0,0,0,0,0,0,0,0,0,0,0,0,0,0,0,0,0,0.51,0,0,0,0,0,0,0,99.6,Not available,Not available,Not available,Not available,Not available,71.0,dynamique,Not available,Not available,Not available,Not available,Not available,Not available,Not available,Not available,Not available,8.9,Not available,Not available,Not available,Not available,Not available,Not available,Not available,Not available,-0.73,Not available,Not available,Not available,Not available,Not available,Not available
Article,"Impacts of glass composition, pH, and temperature on glass forward dissolution rate",npj Materials Degradation (2018) 2:22 ; doi:10.1038/s41529-018-0042-5,John D. Vienna,AFCI_test11,6.06,5.57,59.08,4.54,0,3.7,17.95,0,0,1.79,0,0,0,0,0,0,0,0,0,0,0,0,0,0,0,0,0.19,0,0.21,0,0,0,0,0,0,0,0,0,0,0,0,0,0,0,0,0,0,0,0,0,0,0,0,0,0,0,0,0,0,0,0,0.51,0,0,0,0,0,0,0,99.6,Not available,Not available,Not available,Not available,Not available,70.1,dynamique,Not available,Not available,Not available,Not available,Not available,Not available,Not available,Not available,Not available,10.4,Not available,Not available,Not available,Not available,Not available,Not available,Not available,Not available,-0.07,Not available,Not available,Not available,Not available,Not available,Not available
Article,"Impacts of glass composition, pH, and temperature on glass forward dissolution rate",npj Materials Degradation (2018) 2:22 ; doi:10.1038/s41529-018-0042-5,John D. Vienna,AFCI_test12,6.06,5.57,59.08,4.54,0,3.7,17.95,0,0,1.79,0,0,0,0,0,0,0,0,0,0,0,0,0,0,0,0,0.19,0,0.21,0,0,0,0,0,0,0,0,0,0,0,0,0,0,0,0,0,0,0,0,0,0,0,0,0,0,0,0,0,0,0,0,0.51,0,0,0,0,0,0,0,99.6,Not available,Not available,Not available,Not available,Not available,70.1,dynamique,Not available,Not available,Not available,Not available,Not available,Not available,Not available,Not available,Not available,11.1,Not available,Not available,Not available,Not available,Not available,Not available,Not available,Not available,0.24,Not available,Not available,Not available,Not available,Not available,Not available
Article,"Impacts of glass composition, pH, and temperature on glass forward dissolution rate",npj Materials Degradation (2018) 2:22 ; doi:10.1038/s41529-018-0042-5,John D. Vienna,AFCI_test13,6.06,5.57,59.08,4.54,0,3.7,17.95,0,0,1.79,0,0,0,0,0,0,0,0,0,0,0,0,0,0,0,0,0.19,0,0.21,0,0,0,0,0,0,0,0,0,0,0,0,0,0,0,0,0,0,0,0,0,0,0,0,0,0,0,0,0,0,0,0,0.51,0,0,0,0,0,0,0,99.6,Not available,Not available,Not available,Not available,Not available,90.6,dynamique,Not available,Not available,Not available,Not available,Not available,Not available,Not available,Not available,Not available,7.7,Not available,Not available,Not available,Not available,Not available,Not available,Not available,Not available,-0.51,Not available,Not available,Not available,Not available,Not available,Not available
Article,"Impacts of glass composition, pH, and temperature on glass forward dissolution rate",npj Materials Degradation (2018) 2:22 ; doi:10.1038/s41529-018-0042-5,John D. Vienna,AFCI_test14,6.06,5.57,59.08,4.54,0,3.7,17.95,0,0,1.79,0,0,0,0,0,0,0,0,0,0,0,0,0,0,0,0,0.19,0,0.21,0,0,0,0,0,0,0,0,0,0,0,0,0,0,0,0,0,0,0,0,0,0,0,0,0,0,0,0,0,0,0,0,0.51,0,0,0,0,0,0,0,99.6,Not available,Not available,Not available,Not available,Not available,90.6,dynamique,Not available,Not available,Not available,Not available,Not available,Not available,Not available,Not available,Not available,8.5,Not available,Not available,Not available,Not available,Not available,Not available,Not available,Not available,-0.18,Not available,Not available,Not available,Not available,Not available,Not available
Article,"Impacts of glass composition, pH, and temperature on glass forward dissolution rate",npj Materials Degradation (2018) 2:22 ; doi:10.1038/s41529-018-0042-5,John D. Vienna,AFCI_test15,6.06,5.57,59.08,4.54,0,3.7,17.95,0,0,1.79,0,0,0,0,0,0,0,0,0,0,0,0,0,0,0,0,0.19,0,0.21,0,0,0,0,0,0,0,0,0,0,0,0,0,0,0,0,0,0,0,0,0,0,0,0,0,0,0,0,0,0,0,0,0.51,0,0,0,0,0,0,0,99.6,Not available,Not available,Not available,Not available,Not available,90.5,dynamique,Not available,Not available,Not available,Not available,Not available,Not available,Not available,Not available,Not available,10.1,Not available,Not available,Not available,Not available,Not available,Not available,Not available,Not available,0.54,Not available,Not available,Not available,Not available,Not available,Not available
Article,"Impacts of glass composition, pH, and temperature on glass forward dissolution rate",npj Materials Degradation (2018) 2:22 ; doi:10.1038/s41529-018-0042-5,John D. Vienna,EWG-C_test1,2.74,5.88,55.92,12.55,0.76,3.61,13.48,0,0.18,2.01,0,0,0,0,0.26,0,0,0,0.76,0,0,0,0,0,0,0,0.5,0,0,0,0,0,0,0,0,0,0.27,0,0,0,0,0,0,0,0,0,0,0,0,0,0,0,0,0,0,0,0,0,0,0,0,0.19,0,0,0,0,0,0,0,101.86,Not available,Not available,Not available,Not available,Not available,23.0,dynamique,Not available,Not available,Not available,Not available,Not available,Not available,Not available,Not available,Not available,8.0,Not available,Not available,Not available,Not available,Not available,Not available,Not available,Not available,-2.95,Not available,Not available,Not available,Not available,Not available,Not available
Article,"Impacts of glass composition, pH, and temperature on glass forward dissolution rate",npj Materials Degradation (2018) 2:22 ; doi:10.1038/s41529-018-0042-5,John D. Vienna,EWG-C_test2,2.74,5.88,55.92,12.55,0.76,3.61,13.48,0,0.18,2.01,0,0,0,0,0.26,0,0,0,0.76,0,0,0,0,0,0,0,0.5,0,0,0,0,0,0,0,0,0,0.27,0,0,0,0,0,0,0,0,0,0,0,0,0,0,0,0,0,0,0,0,0,0,0,0,0.19,0,0,0,0,0,0,0,101.86,Not available,Not available,Not available,Not available,Not available,23.0,dynamique,Not available,Not available,Not available,Not available,Not available,Not available,Not available,Not available,Not available,9.0,Not available,Not available,Not available,Not available,Not available,Not available,Not available,Not available,-2.83,Not available,Not available,Not available,Not available,Not available,Not available
Article,"Impacts of glass composition, pH, and temperature on glass forward dissolution rate",npj Materials Degradation (2018) 2:22 ; doi:10.1038/s41529-018-0042-5,John D. Vienna,EWG-C_test3,2.74,5.88,55.92,12.55,0.76,3.61,13.48,0,0.18,2.01,0,0,0,0,0.26,0,0,0,0.76,0,0,0,0,0,0,0,0.5,0,0,0,0,0,0,0,0,0,0.27,0,0,0,0,0,0,0,0,0,0,0,0,0,0,0,0,0,0,0,0,0,0,0,0,0.19,0,0,0,0,0,0,0,101.86,Not available,Not available,Not available,Not available,Not available,23.0,dynamique,Not available,Not available,Not available,Not available,Not available,Not available,Not available,Not available,Not available,10.0,Not available,Not available,Not available,Not available,Not available,Not available,Not available,Not available,-2.15,Not available,Not available,Not available,Not available,Not available,Not available
Article,"Impacts of glass composition, pH, and temperature on glass forward dissolution rate",npj Materials Degradation (2018) 2:22 ; doi:10.1038/s41529-018-0042-5,John D. Vienna,EWG-C_test4,2.74,5.88,55.92,12.55,0.76,3.61,13.48,0,0.18,2.01,0,0,0,0,0.26,0,0,0,0.76,0,0,0,0,0,0,0,0.5,0,0,0,0,0,0,0,0,0,0.27,0,0,0,0,0,0,0,0,0,0,0,0,0,0,0,0,0,0,0,0,0,0,0,0,0.19,0,0,0,0,0,0,0,101.86,Not available,Not available,Not available,Not available,Not available,23.0,dynamique,Not available,Not available,Not available,Not available,Not available,Not available,Not available,Not available,Not available,11.0,Not available,Not available,Not available,Not available,Not available,Not available,Not available,Not available,-1.99,Not available,Not available,Not available,Not available,Not available,Not available
Article,"Impacts of glass composition, pH, and temperature on glass forward dissolution rate",npj Materials Degradation (2018) 2:22 ; doi:10.1038/s41529-018-0042-5,John D. Vienna,EWG-C_test5,2.74,5.88,55.92,12.55,0.76,3.61,13.48,0,0.18,2.01,0,0,0,0,0.26,0,0,0,0.76,0,0,0,0,0,0,0,0.5,0,0,0,0,0,0,0,0,0,0.27,0,0,0,0,0,0,0,0,0,0,0,0,0,0,0,0,0,0,0,0,0,0,0,0,0.19,0,0,0,0,0,0,0,101.86,Not available,Not available,Not available,Not available,Not available,23.0,dynamique,Not available,Not available,Not available,Not available,Not available,Not available,Not available,Not available,Not available,12.0,Not available,Not available,Not available,Not available,Not available,Not available,Not available,Not available,-1.54,Not available,Not available,Not available,Not available,Not available,Not available
Article,"Impacts of glass composition, pH, and temperature on glass forward dissolution rate",npj Materials Degradation (2018) 2:22 ; doi:10.1038/s41529-018-0042-5,John D. Vienna,EWG-C_test6,2.74,5.88,55.92,12.55,0.76,3.61,13.48,0,0.18,2.01,0,0,0,0,0.26,0,0,0,0.76,0,0,0,0,0,0,0,0.5,0,0,0,0,0,0,0,0,0,0.27,0,0,0,0,0,0,0,0,0,0,0,0,0,0,0,0,0,0,0,0,0,0,0,0,0.19,0,0,0,0,0,0,0,101.86,Not available,Not available,Not available,Not available,Not available,40.0,dynamique,Not available,Not available,Not available,Not available,Not available,Not available,Not available,Not available,Not available,7.9,Not available,Not available,Not available,Not available,Not available,Not available,Not available,Not available,-2.1,Not available,Not available,Not available,Not available,Not available,Not available
Article,"Impacts of glass composition, pH, and temperature on glass forward dissolution rate",npj Materials Degradation (2018) 2:22 ; doi:10.1038/s41529-018-0042-5,John D. Vienna,EWG-C_test7,2.74,5.88,55.92,12.55,0.76,3.61,13.48,0,0.18,2.01,0,0,0,0,0.26,0,0,0,0.76,0,0,0,0,0,0,0,0.5,0,0,0,0,0,0,0,0,0,0.27,0,0,0,0,0,0,0,0,0,0,0,0,0,0,0,0,0,0,0,0,0,0,0,0,0.19,0,0,0,0,0,0,0,101.86,Not available,Not available,Not available,Not available,Not available,40.0,dynamique,Not available,Not available,Not available,Not available,Not available,Not available,Not available,Not available,Not available,8.7,Not available,Not available,Not available,Not available,Not available,Not available,Not available,Not available,-1.95,Not available,Not available,Not available,Not available,Not available,Not available
Article,"Impacts of glass composition, pH, and temperature on glass forward dissolution rate",npj Materials Degradation (2018) 2:22 ; doi:10.1038/s41529-018-0042-5,John D. Vienna,EWG-C_test8,2.74,5.88,55.92,12.55,0.76,3.61,13.48,0,0.18,2.01,0,0,0,0,0.26,0,0,0,0.76,0,0,0,0,0,0,0,0.5,0,0,0,0,0,0,0,0,0,0.27,0,0,0,0,0,0,0,0,0,0,0,0,0,0,0,0,0,0,0,0,0,0,0,0,0.19,0,0,0,0,0,0,0,101.86,Not available,Not available,Not available,Not available,Not available,40.0,dynamique,Not available,Not available,Not available,Not available,Not available,Not available,Not available,Not available,Not available,9.6,Not available,Not available,Not available,Not available,Not available,Not available,Not available,Not available,-1.46,Not available,Not available,Not available,Not available,Not available,Not available
Article,"Impacts of glass composition, pH, and temperature on glass forward dissolution rate",npj Materials Degradation (2018) 2:22 ; doi:10.1038/s41529-018-0042-5,John D. Vienna,EWG-C_test9,2.74,5.88,55.92,12.55,0.76,3.61,13.48,0,0.18,2.01,0,0,0,0,0.26,0,0,0,0.76,0,0,0,0,0,0,0,0.5,0,0,0,0,0,0,0,0,0,0.27,0,0,0,0,0,0,0,0,0,0,0,0,0,0,0,0,0,0,0,0,0,0,0,0,0.19,0,0,0,0,0,0,0,101.86,Not available,Not available,Not available,Not available,Not available,40.0,dynamique,Not available,Not available,Not available,Not available,Not available,Not available,Not available,Not available,Not available,10.9,Not available,Not available,Not available,Not available,Not available,Not available,Not available,Not available,-1.32,Not available,Not available,Not available,Not available,Not available,Not available
Article,"Impacts of glass composition, pH, and temperature on glass forward dissolution rate",npj Materials Degradation (2018) 2:22 ; doi:10.1038/s41529-018-0042-5,John D. Vienna,EWG-C_test10,2.74,5.88,55.92,12.55,0.76,3.61,13.48,0,0.18,2.01,0,0,0,0,0.26,0,0,0,0.76,0,0,0,0,0,0,0,0.5,0,0,0,0,0,0,0,0,0,0.27,0,0,0,0,0,0,0,0,0,0,0,0,0,0,0,0,0,0,0,0,0,0,0,0,0.19,0,0,0,0,0,0,0,101.86,Not available,Not available,Not available,Not available,Not available,40.0,dynamique,Not available,Not available,Not available,Not available,Not available,Not available,Not available,Not available,Not available,11.7,Not available,Not available,Not available,Not available,Not available,Not available,Not available,Not available,-0.91,Not available,Not available,Not available,Not available,Not available,Not available
Article,"Impacts of glass composition, pH, and temperature on glass forward dissolution rate",npj Materials Degradation (2018) 2:22 ; doi:10.1038/s41529-018-0042-5,John D. Vienna,EWG-C_test11,2.74,5.88,55.92,12.55,0.76,3.61,13.48,0,0.18,2.01,0,0,0,0,0.26,0,0,0,0.76,0,0,0,0,0,0,0,0.5,0,0,0,0,0,0,0,0,0,0.27,0,0,0,0,0,0,0,0,0,0,0,0,0,0,0,0,0,0,0,0,0,0,0,0,0.19,0,0,0,0,0,0,0,101.86,Not available,Not available,Not available,Not available,Not available,70.0,dynamique,Not available,Not available,Not available,Not available,Not available,Not available,Not available,Not available,Not available,8.1,Not available,Not available,Not available,Not available,Not available,Not available,Not available,Not available,-1.73,Not available,Not available,Not available,Not available,Not available,Not available
Article,"Impacts of glass composition, pH, and temperature on glass forward dissolution rate",npj Materials Degradation (2018) 2:22 ; doi:10.1038/s41529-018-0042-5,John D. Vienna,EWG-C_test12,2.74,5.88,55.92,12.55,0.76,3.61,13.48,0,0.18,2.01,0,0,0,0,0.26,0,0,0,0.76,0,0,0,0,0,0,0,0.5,0,0,0,0,0,0,0,0,0,0.27,0,0,0,0,0,0,0,0,0,0,0,0,0,0,0,0,0,0,0,0,0,0,0,0,0.19,0,0,0,0,0,0,0,101.86,Not available,Not available,Not available,Not available,Not available,70.0,dynamique,Not available,Not available,Not available,Not available,Not available,Not available,Not available,Not available,Not available,8.9,Not available,Not available,Not available,Not available,Not available,Not available,Not available,Not available,-1.02,Not available,Not available,Not available,Not available,Not available,Not available
Article,"Impacts of glass composition, pH, and temperature on glass forward dissolution rate",npj Materials Degradation (2018) 2:22 ; doi:10.1038/s41529-018-0042-5,John D. Vienna,EWG-C_test13,2.74,5.88,55.92,12.55,0.76,3.61,13.48,0,0.18,2.01,0,0,0,0,0.26,0,0,0,0.76,0,0,0,0,0,0,0,0.5,0,0,0,0,0,0,0,0,0,0.27,0,0,0,0,0,0,0,0,0,0,0,0,0,0,0,0,0,0,0,0,0,0,0,0,0.19,0,0,0,0,0,0,0,101.86,Not available,Not available,Not available,Not available,Not available,70.0,dynamique,Not available,Not available,Not available,Not available,Not available,Not available,Not available,Not available,Not available,10.4,Not available,Not available,Not available,Not available,Not available,Not available,Not available,Not available,-0.74,Not available,Not available,Not available,Not available,Not available,Not available
Article,"Impacts of glass composition, pH, and temperature on glass forward dissolution rate",npj Materials Degradation (2018) 2:22 ; doi:10.1038/s41529-018-0042-5,John D. Vienna,EWG-C_test14,2.74,5.88,55.92,12.55,0.76,3.61,13.48,0,0.18,2.01,0,0,0,0,0.26,0,0,0,0.76,0,0,0,0,0,0,0,0.5,0,0,0,0,0,0,0,0,0,0.27,0,0,0,0,0,0,0,0,0,0,0,0,0,0,0,0,0,0,0,0,0,0,0,0,0.19,0,0,0,0,0,0,0,101.86,Not available,Not available,Not available,Not available,Not available,70.0,dynamique,Not available,Not available,Not available,Not available,Not available,Not available,Not available,Not available,Not available,11.1,Not available,Not available,Not available,Not available,Not available,Not available,Not available,Not available,-0.34,Not available,Not available,Not available,Not available,Not available,Not available
Article,"Impacts of glass composition, pH, and temperature on glass forward dissolution rate",npj Materials Degradation (2018) 2:22 ; doi:10.1038/s41529-018-0042-5,John D. Vienna,EWG-C_test15,2.74,5.88,55.92,12.55,0.76,3.61,13.48,0,0.18,2.01,0,0,0,0,0.26,0,0,0,0.76,0,0,0,0,0,0,0,0.5,0,0,0,0,0,0,0,0,0,0.27,0,0,0,0,0,0,0,0,0,0,0,0,0,0,0,0,0,0,0,0,0,0,0,0,0.19,0,0,0,0,0,0,0,101.86,Not available,Not available,Not available,Not available,Not available,90.0,dynamique,Not available,Not available,Not available,Not available,Not available,Not available,Not available,Not available,Not available,7.7,Not available,Not available,Not available,Not available,Not available,Not available,Not available,Not available,-0.5,Not available,Not available,Not available,Not available,Not available,Not available
Article,"Impacts of glass composition, pH, and temperature on glass forward dissolution rate",npj Materials Degradation (2018) 2:22 ; doi:10.1038/s41529-018-0042-5,John D. Vienna,EWG-C_test16,2.74,5.88,55.92,12.55,0.76,3.61,13.48,0,0.18,2.01,0,0,0,0,0.26,0,0,0,0.76,0,0,0,0,0,0,0,0.5,0,0,0,0,0,0,0,0,0,0.27,0,0,0,0,0,0,0,0,0,0,0,0,0,0,0,0,0,0,0,0,0,0,0,0,0.19,0,0,0,0,0,0,0,101.86,Not available,Not available,Not available,Not available,Not available,90.0,dynamique,Not available,Not available,Not available,Not available,Not available,Not available,Not available,Not available,Not available,8.5,Not available,Not available,Not available,Not available,Not available,Not available,Not available,Not available,-0.06,Not available,Not available,Not available,Not available,Not available,Not available
Article,"Impacts of glass composition, pH, and temperature on glass forward dissolution rate",npj Materials Degradation (2018) 2:22 ; doi:10.1038/s41529-018-0042-5,John D. Vienna,EWG-C_test17,2.74,5.88,55.92,12.55,0.76,3.61,13.48,0,0.18,2.01,0,0,0,0,0.26,0,0,0,0.76,0,0,0,0,0,0,0,0.5,0,0,0,0,0,0,0,0,0,0.27,0,0,0,0,0,0,0,0,0,0,0,0,0,0,0,0,0,0,0,0,0,0,0,0,0.19,0,0,0,0,0,0,0,101.86,Not available,Not available,Not available,Not available,Not available,90.0,dynamique,Not available,Not available,Not available,Not available,Not available,Not available,Not available,Not available,Not available,10.1,Not available,Not available,Not available,Not available,Not available,Not available,Not available,Not available,0.04,Not available,Not available,Not available,Not available,Not available,Not available
Article,"Impacts of glass composition, pH, and temperature on glass forward dissolution rate",npj Materials Degradation (2018) 2:22 ; doi:10.1038/s41529-018-0042-5,John D. Vienna,EWG-C_test18,2.74,5.88,55.92,12.55,0.76,3.61,13.48,0,0.18,2.01,0,0,0,0,0.26,0,0,0,0.76,0,0,0,0,0,0,0,0.5,0,0,0,0,0,0,0,0,0,0.27,0,0,0,0,0,0,0,0,0,0,0,0,0,0,0,0,0,0,0,0,0,0,0,0,0.19,0,0,0,0,0,0,0,101.86,Not available,Not available,Not available,Not available,Not available,90.0,dynamique,Not available,Not available,Not available,Not available,Not available,Not available,Not available,Not available,Not available,10.7,Not available,Not available,Not available,Not available,Not available,Not available,Not available,Not available,0.44,Not available,Not available,Not available,Not available,Not available,Not available
Article,"Impacts of glass composition, pH, and temperature on glass forward dissolution rate",npj Materials Degradation (2018) 2:22 ; doi:10.1038/s41529-018-0042-5,John D. Vienna,IDF1-B2_test1,0,4.5,55.74,17.31,0.59,4.21,14.24,0,0.06,0.42,0,0,0,0.02,0.3,0,0,0,0.96,0,0,0,0,0,0,0,0.95,0,0,0,0,0,0,0,0,0,0.16,0,0,0,0,0,0,0,0,0,0,0,0,0,0,0,0,0,0,0,0,0,0,0,0,0.09,0,0,0,0,0,0,0,100.02,Not available,Not available,Not available,Not available,Not available,23.0,dynamique,Not available,Not available,Not available,Not available,Not available,Not available,Not available,Not available,Not available,8.3,Not available,Not available,Not available,Not available,Not available,Not available,Not available,Not available,0.00079,Not available,Not available,Not available,Not available,Not available,Not available
Article,"Impacts of glass composition, pH, and temperature on glass forward dissolution rate",npj Materials Degradation (2018) 2:22 ; doi:10.1038/s41529-018-0042-5,John D. Vienna,IDF1-B2_test2,0,4.5,55.74,17.31,0.59,4.21,14.24,0,0.06,0.42,0,0,0,0.02,0.3,0,0,0,0.96,0,0,0,0,0,0,0,0.95,0,0,0,0,0,0,0,0,0,0.16,0,0,0,0,0,0,0,0,0,0,0,0,0,0,0,0,0,0,0,0,0,0,0,0,0.09,0,0,0,0,0,0,0,100.02,Not available,Not available,Not available,Not available,Not available,23.0,dynamique,Not available,Not available,Not available,Not available,Not available,Not available,Not available,Not available,Not available,9.0,Not available,Not available,Not available,Not available,Not available,Not available,Not available,Not available,0.00162,Not available,Not available,Not available,Not available,Not available,Not available
Article,"Impacts of glass composition, pH, and temperature on glass forward dissolution rate",npj Materials Degradation (2018) 2:22 ; doi:10.1038/s41529-018-0042-5,John D. Vienna,IDF1-B2_test3,0,4.5,55.74,17.31,0.59,4.21,14.24,0,0.06,0.42,0,0,0,0.02,0.3,0,0,0,0.96,0,0,0,0,0,0,0,0.95,0,0,0,0,0,0,0,0,0,0.16,0,0,0,0,0,0,0,0,0,0,0,0,0,0,0,0,0,0,0,0,0,0,0,0,0.09,0,0,0,0,0,0,0,100.02,Not available,Not available,Not available,Not available,Not available,23.0,dynamique,Not available,Not available,Not available,Not available,Not available,Not available,Not available,Not available,Not available,10.0,Not available,Not available,Not available,Not available,Not available,Not available,Not available,Not available,0.00457,Not available,Not available,Not available,Not available,Not available,Not available
Article,"Impacts of glass composition, pH, and temperature on glass forward dissolution rate",npj Materials Degradation (2018) 2:22 ; doi:10.1038/s41529-018-0042-5,John D. Vienna,IDF1-B2_test4,0,4.5,55.74,17.31,0.59,4.21,14.24,0,0.06,0.42,0,0,0,0.02,0.3,0,0,0,0.96,0,0,0,0,0,0,0,0.95,0,0,0,0,0,0,0,0,0,0.16,0,0,0,0,0,0,0,0,0,0,0,0,0,0,0,0,0,0,0,0,0,0,0,0,0.09,0,0,0,0,0,0,0,100.02,Not available,Not available,Not available,Not available,Not available,23.0,dynamique,Not available,Not available,Not available,Not available,Not available,Not available,Not available,Not available,Not available,11.0,Not available,Not available,Not available,Not available,Not available,Not available,Not available,Not available,0.00537,Not available,Not available,Not available,Not available,Not available,Not available
Article,"Impacts of glass composition, pH, and temperature on glass forward dissolution rate",npj Materials Degradation (2018) 2:22 ; doi:10.1038/s41529-018-0042-5,John D. Vienna,IDF1-B2_test5,0,4.5,55.74,17.31,0.59,4.21,14.24,0,0.06,0.42,0,0,0,0.02,0.3,0,0,0,0.96,0,0,0,0,0,0,0,0.95,0,0,0,0,0,0,0,0,0,0.16,0,0,0,0,0,0,0,0,0,0,0,0,0,0,0,0,0,0,0,0,0,0,0,0,0.09,0,0,0,0,0,0,0,100.02,Not available,Not available,Not available,Not available,Not available,23.0,dynamique,Not available,Not available,Not available,Not available,Not available,Not available,Not available,Not available,Not available,12.0,Not available,Not available,Not available,Not available,Not available,Not available,Not available,Not available,0.02951,Not available,Not available,Not available,Not available,Not available,Not available
