Repository: OUANZOUGUIAbdelhak/NEURAL-NETWORK-TRAINING-ON-GLASS-ALTERATION-DATA

File: glass_data-13 - Glass Data(2).csv (part 6 of 13)
Type Document,Titre,Référence,Premier Auteur,Type de verre,Li,B,O,Na,Mg,Al,Si,P,K,Ca,Ti,V,Cr,Mn,Fe,Co,Ni,Cu,Zn,Ga,Ge,As,Se,Rb,Sr,Y,Zr,Nb,Mo,Tc,Ru,Rh,Pd,Ag,Cd,In,Sn,Sb,Te,I,Cs,Ba,La,Hf,Ta,W,Re,Os,Ir,Pt,Au,Hg,Tl,Pb,Bi,Po,At,Rn,Ce,Pr,Nd,S_autres_TR,Th,U,Pu,Np,Am,Cm,S_autres_An,Somme,Densité,Homogénéité,B_IV,Irradié,Caractéristiques_si_irradié,Température,Statique_dynamique,Plage_granulométrique_si_poudre,Surface_spécifique_géométrique_si_poudre,Surface_spécifique_BET_si_poudre,Qualité_de_polissage_si_monolithe,Masse_du_verre,Surface_du_verre_S,Volume_de_la_solution_V,Débit_de_la_solution,pH_initial_T_amb,pH_initial_T_essai,Composition_de_la_solution,Durée_de_l_expérience,pH_final_T_amb,pH_final_T_essai,Normalisation_de_la_vitesse_Sgeo_ou_SBET,V0_Si_ou_r0_Si,r2_Si,Ordonnée_à_l_origine_Si,V0_B_ou_r0_B,Ordonnée_à_l_origine_B,V0_Na_ou_r0_Na,r2_Na,Ordonnée_à_l_origine_Na,V0_ΔM_ou_r0_ΔM,Congruence
Article,"Impacts of glass composition, pH, and temperature on glass forward dissolution rate",npj Materials Degradation (2018) 2:22 ; doi:10.1038/s41529-018-0042-5,John D. Vienna,IDF1-B2_test6,0,4.5,55.74,17.31,0.59,4.21,14.24,0,0.06,0.42,0,0,0,0.02,0.3,0,0,0,0.96,0,0,0,0,0,0,0,0.95,0,0,0,0,0,0,0,0,0,0.16,0,0,0,0,0,0,0,0,0,0,0,0,0,0,0,0,0,0,0,0,0,0,0,0,0.09,0,0,0,0,0,0,0,100.02,Not available,Not available,Not available,Not available,Not available,40.0,dynamique,Not available,Not available,Not available,Not available,Not available,Not available,Not available,Not available,Not available,8.0,Not available,Not available,Not available,Not available,Not available,Not available,Not available,Not available,0.00603,Not available,Not available,Not available,Not available,Not available,Not available
Article,"Impacts of glass composition, pH, and temperature on glass forward dissolution rate",npj Materials Degradation (2018) 2:22 ; doi:10.1038/s41529-018-0042-5,John D. Vienna,IDF1-B2_test7,0,4.5,55.74,17.31,0.59,4.21,14.24,0,0.06,0.42,0,0,0,0.02,0.3,0,0,0,0.96,0,0,0,0,0,0,0,0.95,0,0,0,0,0,0,0,0,0,0.16,0,0,0,0,0,0,0,0,0,0,0,0,0,0,0,0,0,0,0,0,0,0,0,0,0.09,0,0,0,0,0,0,0,100.02,Not available,Not available,Not available,Not available,Not available,40.0,dynamique,Not available,Not available,Not available,Not available,Not available,Not available,Not available,Not available,Not available,8.7,Not available,Not available,Not available,Not available,Not available,Not available,Not available,Not available,0.01318,Not available,Not available,Not available,Not available,Not available,Not available
Article,"Impacts of glass composition, pH, and temperature on glass forward dissolution rate",npj Materials Degradation (2018) 2:22 ; doi:10.1038/s41529-018-0042-5,John D. Vienna,IDF1-B2_test8,0,4.5,55.74,17.31,0.59,4.21,14.24,0,0.06,0.42,0,0,0,0.02,0.3,0,0,0,0.96,0,0,0,0,0,0,0,0.95,0,0,0,0,0,0,0,0,0,0.16,0,0,0,0,0,0,0,0,0,0,0,0,0,0,0,0,0,0,0,0,0,0,0,0,0.09,0,0,0,0,0,0,0,100.02,Not available,Not available,Not available,Not available,Not available,40.0,dynamique,Not available,Not available,Not available,Not available,Not available,Not available,Not available,Not available,Not available,9.6,Not available,Not available,Not available,Not available,Not available,Not available,Not available,Not available,0.02818,Not available,Not available,Not available,Not available,Not available,Not available
Article,"Impacts of glass composition, pH, and temperature on glass forward dissolution rate",npj Materials Degradation (2018) 2:22 ; doi:10.1038/s41529-018-0042-5,John D. Vienna,IDF1-B2_test9,0,4.5,55.74,17.31,0.59,4.21,14.24,0,0.06,0.42,0,0,0,0.02,0.3,0,0,0,0.96,0,0,0,0,0,0,0,0.95,0,0,0,0,0,0,0,0,0,0.16,0,0,0,0,0,0,0,0,0,0,0,0,0,0,0,0,0,0,0,0,0,0,0,0,0.09,0,0,0,0,0,0,0,100.02,Not available,Not available,Not available,Not available,Not available,40.0,dynamique,Not available,Not available,Not available,Not available,Not available,Not available,Not available,Not available,Not available,10.5,Not available,Not available,Not available,Not available,Not available,Not available,Not available,Not available,0.06918,Not available,Not available,Not available,Not available,Not available,Not available
Article,"Impacts of glass composition, pH, and temperature on glass forward dissolution rate",npj Materials Degradation (2018) 2:22 ; doi:10.1038/s41529-018-0042-5,John D. Vienna,IDF1-B2_test10,0,4.5,55.74,17.31,0.59,4.21,14.24,0,0.06,0.42,0,0,0,0.02,0.3,0,0,0,0.96,0,0,0,0,0,0,0,0.95,0,0,0,0,0,0,0,0,0,0.16,0,0,0,0,0,0,0,0,0,0,0,0,0,0,0,0,0,0,0,0,0,0,0,0,0.09,0,0,0,0,0,0,0,100.02,Not available,Not available,Not available,Not available,Not available,40.0,dynamique,Not available,Not available,Not available,Not available,Not available,Not available,Not available,Not available,Not available,11.6,Not available,Not available,Not available,Not available,Not available,Not available,Not available,Not available,0.20417,Not available,Not available,Not available,Not available,Not available,Not available
Article,"Impacts of glass composition, pH, and temperature on glass forward dissolution rate",npj Materials Degradation (2018) 2:22 ; doi:10.1038/s41529-018-0042-5,John D. Vienna,IDF1-B2_test11,0,4.5,55.74,17.31,0.59,4.21,14.24,0,0.06,0.42,0,0,0,0.02,0.3,0,0,0,0.96,0,0,0,0,0,0,0,0.95,0,0,0,0,0,0,0,0,0,0.16,0,0,0,0,0,0,0,0,0,0,0,0,0,0,0,0,0,0,0,0,0,0,0,0,0.09,0,0,0,0,0,0,0,100.02,Not available,Not available,Not available,Not available,Not available,70.0,dynamique,Not available,Not available,Not available,Not available,Not available,Not available,Not available,Not available,Not available,7.4,Not available,Not available,Not available,Not available,Not available,Not available,Not available,Not available,0.02692,Not available,Not available,Not available,Not available,Not available,Not available
Article,"Impacts of glass composition, pH, and temperature on glass forward dissolution rate",npj Materials Degradation (2018) 2:22 ; doi:10.1038/s41529-018-0042-5,John D. Vienna,IDF1-B2_test12,0,4.5,55.74,17.31,0.59,4.21,14.24,0,0.06,0.42,0,0,0,0.02,0.3,0,0,0,0.96,0,0,0,0,0,0,0,0.95,0,0,0,0,0,0,0,0,0,0.16,0,0,0,0,0,0,0,0,0,0,0,0,0,0,0,0,0,0,0,0,0,0,0,0,0.09,0,0,0,0,0,0,0,100.02,Not available,Not available,Not available,Not available,Not available,70.0,dynamique,Not available,Not available,Not available,Not available,Not available,Not available,Not available,Not available,Not available,8.2,Not available,Not available,Not available,Not available,Not available,Not available,Not available,Not available,0.05495,Not available,Not available,Not available,Not available,Not available,Not available
Article,"Impacts of glass composition, pH, and temperature on glass forward dissolution rate",npj Materials Degradation (2018) 2:22 ; doi:10.1038/s41529-018-0042-5,John D. Vienna,IDF1-B2_test13,0,4.5,55.74,17.31,0.59,4.21,14.24,0,0.06,0.42,0,0,0,0.02,0.3,0,0,0,0.96,0,0,0,0,0,0,0,0.95,0,0,0,0,0,0,0,0,0,0.16,0,0,0,0,0,0,0,0,0,0,0,0,0,0,0,0,0,0,0,0,0,0,0,0,0.09,0,0,0,0,0,0,0,100.02,Not available,Not available,Not available,Not available,Not available,70.0,dynamique,Not available,Not available,Not available,Not available,Not available,Not available,Not available,Not available,Not available,9.1,Not available,Not available,Not available,Not available,Not available,Not available,Not available,Not available,0.11482,Not available,Not available,Not available,Not available,Not available,Not available
Article,"Impacts of glass composition, pH, and temperature on glass forward dissolution rate",npj Materials Degradation (2018) 2:22 ; doi:10.1038/s41529-018-0042-5,John D. Vienna,IDF1-B2_test14,0,4.5,55.74,17.31,0.59,4.21,14.24,0,0.06,0.42,0,0,0,0.02,0.3,0,0,0,0.96,0,0,0,0,0,0,0,0.95,0,0,0,0,0,0,0,0,0,0.16,0,0,0,0,0,0,0,0,0,0,0,0,0,0,0,0,0,0,0,0,0,0,0,0,0.09,0,0,0,0,0,0,0,100.02,Not available,Not available,Not available,Not available,Not available,70.0,dynamique,Not available,Not available,Not available,Not available,Not available,Not available,Not available,Not available,Not available,9.9,Not available,Not available,Not available,Not available,Not available,Not available,Not available,Not available,0.41687,Not available,Not available,Not available,Not available,Not available,Not available
Article,"Impacts of glass composition, pH, and temperature on glass forward dissolution rate",npj Materials Degradation (2018) 2:22 ; doi:10.1038/s41529-018-0042-5,John D. Vienna,IDF1-B2_test15,0,4.5,55.74,17.31,0.59,4.21,14.24,0,0.06,0.42,0,0,0,0.02,0.3,0,0,0,0.96,0,0,0,0,0,0,0,0.95,0,0,0,0,0,0,0,0,0,0.16,0,0,0,0,0,0,0,0,0,0,0,0,0,0,0,0,0,0,0,0,0,0,0,0,0.09,0,0,0,0,0,0,0,100.02,Not available,Not available,Not available,Not available,Not available,70.0,dynamique,Not available,Not available,Not available,Not available,Not available,Not available,Not available,Not available,Not available,11.0,Not available,Not available,Not available,Not available,Not available,Not available,Not available,Not available,2.45471,Not available,Not available,Not available,Not available,Not available,Not available
Article,"Impacts of glass composition, pH, and temperature on glass forward dissolution rate",npj Materials Degradation (2018) 2:22 ; doi:10.1038/s41529-018-0042-5,John D. Vienna,IDF1-B2_test16,0,4.5,55.74,17.31,0.59,4.21,14.24,0,0.06,0.42,0,0,0,0.02,0.3,0,0,0,0.96,0,0,0,0,0,0,0,0.95,0,0,0,0,0,0,0,0,0,0.16,0,0,0,0,0,0,0,0,0,0,0,0,0,0,0,0,0,0,0,0,0,0,0,0,0.09,0,0,0,0,0,0,0,100.02,Not available,Not available,Not available,Not available,Not available,90.0,dynamique,Not available,Not available,Not available,Not available,Not available,Not available,Not available,Not available,Not available,7.8,Not available,Not available,Not available,Not available,Not available,Not available,Not available,Not available,0.20893,Not available,Not available,Not available,Not available,Not available,Not available
Article,"Impacts of glass composition, pH, and temperature on glass forward dissolution rate",npj Materials Degradation (2018) 2:22 ; doi:10.1038/s41529-018-0042-5,John D. Vienna,IDF1-B2_test17,0,4.5,55.74,17.31,0.59,4.21,14.24,0,0.06,0.42,0,0,0,0.02,0.3,0,0,0,0.96,0,0,0,0,0,0,0,0.95,0,0,0,0,0,0,0,0,0,0.16,0,0,0,0,0,0,0,0,0,0,0,0,0,0,0,0,0,0,0,0,0,0,0,0,0.09,0,0,0,0,0,0,0,100.02,Not available,Not available,Not available,Not available,Not available,90.0,dynamique,Not available,Not available,Not available,Not available,Not available,Not available,Not available,Not available,Not available,8.7,Not available,Not available,Not available,Not available,Not available,Not available,Not available,Not available,0.30903,Not available,Not available,Not available,Not available,Not available,Not available
Article,"Impacts of glass composition, pH, and temperature on glass forward dissolution rate",npj Materials Degradation (2018) 2:22 ; doi:10.1038/s41529-018-0042-5,John D. Vienna,IDF1-B2_test18,0,4.5,55.74,17.31,0.59,4.21,14.24,0,0.06,0.42,0,0,0,0.02,0.3,0,0,0,0.96,0,0,0,0,0,0,0,0.95,0,0,0,0,0,0,0,0,0,0.16,0,0,0,0,0,0,0,0,0,0,0,0,0,0,0,0,0,0,0,0,0,0,0,0,0.09,0,0,0,0,0,0,0,100.02,Not available,Not available,Not available,Not available,Not available,90.0,dynamique,Not available,Not available,Not available,Not available,Not available,Not available,Not available,Not available,Not available,9.6,Not available,Not available,Not available,Not available,Not available,Not available,Not available,Not available,1.09648,Not available,Not available,Not available,Not available,Not available,Not available
Article,"Impacts of glass composition, pH, and temperature on glass forward dissolution rate",npj Materials Degradation (2018) 2:22 ; doi:10.1038/s41529-018-0042-5,John D. Vienna,IDF1-B2_test19,0,4.5,55.74,17.31,0.59,4.21,14.24,0,0.06,0.42,0,0,0,0.02,0.3,0,0,0,0.96,0,0,0,0,0,0,0,0.95,0,0,0,0,0,0,0,0,0,0.16,0,0,0,0,0,0,0,0,0,0,0,0,0,0,0,0,0,0,0,0,0,0,0,0,0.09,0,0,0,0,0,0,0,100.02,Not available,Not available,Not available,Not available,Not available,90.0,dynamique,Not available,Not available,Not available,Not available,Not available,Not available,Not available,Not available,Not available,10.7,Not available,Not available,Not available,Not available,Not available,Not available,Not available,Not available,5.7544,Not available,Not available,Not available,Not available,Not available,Not available
Article,"Impacts of glass composition, pH, and temperature on glass forward dissolution rate",npj Materials Degradation (2018) 2:22 ; doi:10.1038/s41529-018-0042-5,John D. Vienna,IDF21-EC14_test1,0,6.02,56.08,16.23,0.52,4.11,13.5,0,0.22,0.73,0.09,0,0,0,0.09,0,0,0,0.77,0,0,0,0,0,0,0,1.02,0,0,0,0,0,0,0,0,0,0.32,0,0,0,0,0,0,0,0,0,0,0,0,0,0,0,0,0,0,0,0,0,0,0,0,0.04,0,0,0,0,0,0,0,99.99,Not available,Not available,Not available,Not available,Not available,23.0,dynamique,Not available,Not available,Not available,Not available,Not available,Not available,Not available,Not available,Not available,8.0,Not available,Not available,Not available,Not available,Not available,Not available,Not available,Not available,0.00042,Not available,Not available,Not available,Not available,Not available,Not available
Article,"Impacts of glass composition, pH, and temperature on glass forward dissolution rate",npj Materials Degradation (2018) 2:22 ; doi:10.1038/s41529-018-0042-5,John D. Vienna,IDF21-EC14_test2,0,6.02,56.08,16.23,0.52,4.11,13.5,0,0.22,0.73,0.09,0,0,0,0.09,0,0,0,0.77,0,0,0,0,0,0,0,1.02,0,0,0,0,0,0,0,0,0,0.32,0,0,0,0,0,0,0,0,0,0,0,0,0,0,0,0,0,0,0,0,0,0,0,0,0.04,0,0,0,0,0,0,0,99.99,Not available,Not available,Not available,Not available,Not available,23.0,dynamique,Not available,Not available,Not available,Not available,Not available,Not available,Not available,Not available,Not available,9.0,Not available,Not available,Not available,Not available,Not available,Not available,Not available,Not available,0.00129,Not available,Not available,Not available,Not available,Not available,Not available
Article,"Impacts of glass composition, pH, and temperature on glass forward dissolution rate",npj Materials Degradation (2018) 2:22 ; doi:10.1038/s41529-018-0042-5,John D. Vienna,IDF21-EC14_test3,0,6.02,56.08,16.23,0.52,4.11,13.5,0,0.22,0.73,0.09,0,0,0,0.09,0,0,0,0.77,0,0,0,0,0,0,0,1.02,0,0,0,0,0,0,0,0,0,0.32,0,0,0,0,0,0,0,0,0,0,0,0,0,0,0,0,0,0,0,0,0,0,0,0,0.04,0,0,0,0,0,0,0,99.99,Not available,Not available,Not available,Not available,Not available,23.0,dynamique,Not available,Not available,Not available,Not available,Not available,Not available,Not available,Not available,Not available,10.0,Not available,Not available,Not available,Not available,Not available,Not available,Not available,Not available,0.00661,Not available,Not available,Not available,Not available,Not available,Not available
Article,"Impacts of glass composition, pH, and temperature on glass forward dissolution rate",npj Materials Degradation (2018) 2:22 ; doi:10.1038/s41529-018-0042-5,John D. Vienna,IDF21-EC14_test4,0,6.02,56.08,16.23,0.52,4.11,13.5,0,0.22,0.73,0.09,0,0,0,0.09,0,0,0,0.77,0,0,0,0,0,0,0,1.02,0,0,0,0,0,0,0,0,0,0.32,0,0,0,0,0,0,0,0,0,0,0,0,0,0,0,0,0,0,0,0,0,0,0,0,0.04,0,0,0,0,0,0,0,99.99,Not available,Not available,Not available,Not available,Not available,23.0,dynamique,Not available,Not available,Not available,Not available,Not available,Not available,Not available,Not available,Not available,11.0,Not available,Not available,Not available,Not available,Not available,Not available,Not available,Not available,0.0195,Not available,Not available,Not available,Not available,Not available,Not available
Article,"Impacts of glass composition, pH, and temperature on glass forward dissolution rate",npj Materials Degradation (2018) 2:22 ; doi:10.1038/s41529-018-0042-5,John D. Vienna,IDF21-EC14_test5,0,6.02,56.08,16.23,0.52,4.11,13.5,0,0.22,0.73,0.09,0,0,0,0.09,0,0,0,0.77,0,0,0,0,0,0,0,1.02,0,0,0,0,0,0,0,0,0,0.32,0,0,0,0,0,0,0,0,0,0,0,0,0,0,0,0,0,0,0,0,0,0,0,0,0.04,0,0,0,0,0,0,0,99.99,Not available,Not available,Not available,Not available,Not available,23.0,dynamique,Not available,Not available,Not available,Not available,Not available,Not available,Not available,Not available,Not available,12.0,Not available,Not available,Not available,Not available,Not available,Not available,Not available,Not available,0.04571,Not available,Not available,Not available,Not available,Not available,Not available
Article,"Impacts of glass composition, pH, and temperature on glass forward dissolution rate",npj Materials Degradation (2018) 2:22 ; doi:10.1038/s41529-018-0042-5,John D. Vienna,IDF21-EC14_test6,0,6.02,56.08,16.23,0.52,4.11,13.5,0,0.22,0.73,0.09,0,0,0,0.09,0,0,0,0.77,0,0,0,0,0,0,0,1.02,0,0,0,0,0,0,0,0,0,0.32,0,0,0,0,0,0,0,0,0,0,0,0,0,0,0,0,0,0,0,0,0,0,0,0,0.04,0,0,0,0,0,0,0,99.99,Not available,Not available,Not available,Not available,Not available,40.0,dynamique,Not available,Not available,Not available,Not available,Not available,Not available,Not available,Not available,Not available,8.6,Not available,Not available,Not available,Not available,Not available,Not available,Not available,Not available,0.00776,Not available,Not available,Not available,Not available,Not available,Not available
Article,"Impacts of glass composition, pH, and temperature on glass forward dissolution rate",npj Materials Degradation (2018) 2:22 ; doi:10.1038/s41529-018-0042-5,John D. Vienna,IDF21-EC14_test7,0,6.02,56.08,16.23,0.52,4.11,13.5,0,0.22,0.73,0.09,0,0,0,0.09,0,0,0,0.77,0,0,0,0,0,0,0,1.02,0,0,0,0,0,0,0,0,0,0.32,0,0,0,0,0,0,0,0,0,0,0,0,0,0,0,0,0,0,0,0,0,0,0,0,0.04,0,0,0,0,0,0,0,99.99,Not available,Not available,Not available,Not available,Not available,40.0,dynamique,Not available,Not available,Not available,Not available,Not available,Not available,Not available,Not available,Not available,9.6,Not available,Not available,Not available,Not available,Not available,Not available,Not available,Not available,0.0263,Not available,Not available,Not available,Not available,Not available,Not available
Article,"Impacts of glass composition, pH, and temperature on glass forward dissolution rate",npj Materials Degradation (2018) 2:22 ; doi:10.1038/s41529-018-0042-5,John D. Vienna,IDF21-EC14_test8,0,6.02,56.08,16.23,0.52,4.11,13.5,0,0.22,0.73,0.09,0,0,0,0.09,0,0,0,0.77,0,0,0,0,0,0,0,1.02,0,0,0,0,0,0,0,0,0,0.32,0,0,0,0,0,0,0,0,0,0,0,0,0,0,0,0,0,0,0,0,0,0,0,0,0.04,0,0,0,0,0,0,0,99.99,Not available,Not available,Not available,Not available,Not available,40.0,dynamique,Not available,Not available,Not available,Not available,Not available,Not available,Not available,Not available,Not available,10.7,Not available,Not available,Not available,Not available,Not available,Not available,Not available,Not available,0.07586,Not available,Not available,Not available,Not available,Not available,Not available
Article,"Impacts of glass composition, pH, and temperature on glass forward dissolution rate",npj Materials Degradation (2018) 2:22 ; doi:10.1038/s41529-018-0042-5,John D. Vienna,IDF21-EC14_test9,0,6.02,56.08,16.23,0.52,4.11,13.5,0,0.22,0.73,0.09,0,0,0,0.09,0,0,0,0.77,0,0,0,0,0,0,0,1.02,0,0,0,0,0,0,0,0,0,0.32,0,0,0,0,0,0,0,0,0,0,0,0,0,0,0,0,0,0,0,0,0,0,0,0,0.04,0,0,0,0,0,0,0,99.99,Not available,Not available,Not available,Not available,Not available,40.0,dynamique,Not available,Not available,Not available,Not available,Not available,Not available,Not available,Not available,Not available,11.6,Not available,Not available,Not available,Not available,Not available,Not available,Not available,Not available,0.15849,Not available,Not available,Not available,Not available,Not available,Not available
Article,"Impacts of glass composition, pH, and temperature on glass forward dissolution rate",npj Materials Degradation (2018) 2:22 ; doi:10.1038/s41529-018-0042-5,John D. Vienna,IDF21-EC14_test10,0,6.02,56.08,16.23,0.52,4.11,13.5,0,0.22,0.73,0.09,0,0,0,0.09,0,0,0,0.77,0,0,0,0,0,0,0,1.02,0,0,0,0,0,0,0,0,0,0.32,0,0,0,0,0,0,0,0,0,0,0,0,0,0,0,0,0,0,0,0,0,0,0,0,0.04,0,0,0,0,0,0,0,99.99,Not available,Not available,Not available,Not available,Not available,70.0,dynamique,Not available,Not available,Not available,Not available,Not available,Not available,Not available,Not available,Not available,8.0,Not available,Not available,Not available,Not available,Not available,Not available,Not available,Not available,0.04467,Not available,Not available,Not available,Not available,Not available,Not available
Article,"Impacts of glass composition, pH, and temperature on glass forward dissolution rate",npj Materials Degradation (2018) 2:22 ; doi:10.1038/s41529-018-0042-5,John D. Vienna,IDF21-EC14_test11,0,6.02,56.08,16.23,0.52,4.11,13.5,0,0.22,0.73,0.09,0,0,0,0.09,0,0,0,0.77,0,0,0,0,0,0,0,1.02,0,0,0,0,0,0,0,0,0,0.32,0,0,0,0,0,0,0,0,0,0,0,0,0,0,0,0,0,0,0,0,0,0,0,0,0.04,0,0,0,0,0,0,0,99.99,Not available,Not available,Not available,Not available,Not available,70.0,dynamique,Not available,Not available,Not available,Not available,Not available,Not available,Not available,Not available,Not available,9.0,Not available,Not available,Not available,Not available,Not available,Not available,Not available,Not available,0.12303,Not available,Not available,Not available,Not available,Not available,Not available
Article,"Impacts of glass composition, pH, and temperature on glass forward dissolution rate",npj Materials Degradation (2018) 2:22 ; doi:10.1038/s41529-018-0042-5,John D. Vienna,IDF21-EC14_test12,0,6.02,56.08,16.23,0.52,4.11,13.5,0,0.22,0.73,0.09,0,0,0,0.09,0,0,0,0.77,0,0,0,0,0,0,0,1.02,0,0,0,0,0,0,0,0,0,0.32,0,0,0,0,0,0,0,0,0,0,0,0,0,0,0,0,0,0,0,0,0,0,0,0,0.04,0,0,0,0,0,0,0,99.99,Not available,Not available,Not available,Not available,Not available,70.0,dynamique,Not available,Not available,Not available,Not available,Not available,Not available,Not available,Not available,Not available,10.0,Not available,Not available,Not available,Not available,Not available,Not available,Not available,Not available,0.37154,Not available,Not available,Not available,Not available,Not available,Not available
Article,"Impacts of glass composition, pH, and temperature on glass forward dissolution rate",npj Materials Degradation (2018) 2:22 ; doi:10.1038/s41529-018-0042-5,John D. Vienna,IDF21-EC14_test13,0,6.02,56.08,16.23,0.52,4.11,13.5,0,0.22,0.73,0.09,0,0,0,0.09,0,0,0,0.77,0,0,0,0,0,0,0,1.02,0,0,0,0,0,0,0,0,0,0.32,0,0,0,0,0,0,0,0,0,0,0,0,0,0,0,0,0,0,0,0,0,0,0,0,0.04,0,0,0,0,0,0,0,99.99,Not available,Not available,Not available,Not available,Not available,70.0,dynamique,Not available,Not available,Not available,Not available,Not available,Not available,Not available,Not available,Not available,10.9,Not available,Not available,Not available,Not available,Not available,Not available,Not available,Not available,1.04713,Not available,Not available,Not available,Not available,Not available,Not available
Article,"Impacts of glass composition, pH, and temperature on glass forward dissolution rate",npj Materials Degradation (2018) 2:22 ; doi:10.1038/s41529-018-0042-5,John D. Vienna,IDF21-EC14_test14,0,6.02,56.08,16.23,0.52,4.11,13.5,0,0.22,0.73,0.09,0,0,0,0.09,0,0,0,0.77,0,0,0,0,0,0,0,1.02,0,0,0,0,0,0,0,0,0,0.32,0,0,0,0,0,0,0,0,0,0,0,0,0,0,0,0,0,0,0,0,0,0,0,0,0.04,0,0,0,0,0,0,0,99.99,Not available,Not available,Not available,Not available,Not available,90.0,dynamique,Not available,Not available,Not available,Not available,Not available,Not available,Not available,Not available,Not available,7.6,Not available,Not available,Not available,Not available,Not available,Not available,Not available,Not available,0.15136,Not available,Not available,Not available,Not available,Not available,Not available
Article,"Impacts of glass composition, pH, and temperature on glass forward dissolution rate",npj Materials Degradation (2018) 2:22 ; doi:10.1038/s41529-018-0042-5,John D. Vienna,IDF21-EC14_test15,0,6.02,56.08,16.23,0.52,4.11,13.5,0,0.22,0.73,0.09,0,0,0,0.09,0,0,0,0.77,0,0,0,0,0,0,0,1.02,0,0,0,0,0,0,0,0,0,0.32,0,0,0,0,0,0,0,0,0,0,0,0,0,0,0,0,0,0,0,0,0,0,0,0,0.04,0,0,0,0,0,0,0,99.99,Not available,Not available,Not available,Not available,Not available,90.0,dynamique,Not available,Not available,Not available,Not available,Not available,Not available,Not available,Not available,Not available,8.6,Not available,Not available,Not available,Not available,Not available,Not available,Not available,Not available,0.23442,Not available,Not available,Not available,Not available,Not available,Not available
Article,"Impacts of glass composition, pH, and temperature on glass forward dissolution rate",npj Materials Degradation (2018) 2:22 ; doi:10.1038/s41529-018-0042-5,John D. Vienna,IDF21-EC14_test16,0,6.02,56.08,16.23,0.52,4.11,13.5,0,0.22,0.73,0.09,0,0,0,0.09,0,0,0,0.77,0,0,0,0,0,0,0,1.02,0,0,0,0,0,0,0,0,0,0.32,0,0,0,0,0,0,0,0,0,0,0,0,0,0,0,0,0,0,0,0,0,0,0,0,0.04,0,0,0,0,0,0,0,99.99,Not available,Not available,Not available,Not available,Not available,90.0,dynamique,Not available,Not available,Not available,Not available,Not available,Not available,Not available,Not available,Not available,9.6,Not available,Not available,Not available,Not available,Not available,Not available,Not available,Not available,1.04713,Not available,Not available,Not available,Not available,Not available,Not available
Article,"Impacts of glass composition, pH, and temperature on glass forward dissolution rate",npj Materials Degradation (2018) 2:22 ; doi:10.1038/s41529-018-0042-5,John D. Vienna,IDF21-EC14_test17,0,6.02,56.08,16.23,0.52,4.11,13.5,0,0.22,0.73,0.09,0,0,0,0.09,0,0,0,0.77,0,0,0,0,0,0,0,1.02,0,0,0,0,0,0,0,0,0,0.32,0,0,0,0,0,0,0,0,0,0,0,0,0,0,0,0,0,0,0,0,0,0,0,0,0.04,0,0,0,0,0,0,0,99.99,Not available,Not available,Not available,Not available,Not available,90.0,dynamique,Not available,Not available,Not available,Not available,Not available,Not available,Not available,Not available,Not available,10.5,Not available,Not available,Not available,Not available,Not available,Not available,Not available,Not available,2.88403,Not available,Not available,Not available,Not available,Not available,Not available
Article,"Impacts of glass composition, pH, and temperature on glass forward dissolution rate",npj Materials Degradation (2018) 2:22 ; doi:10.1038/s41529-018-0042-5,John D. Vienna,IDF7-E12_test1,3.43,5.8,56.4,10.62,0.53,3.06,14.1,0,0.24,3.67,0,0,0,0,0.06,0,0,0,0.81,0,0,0,0,0,0,0,0.59,0,0,0,0,0,0,0,0,0,0,0,0,0,0,0,0,0,0,0,0,0,0,0,0,0,0,0,0,0,0,0,0,0,0,0.03,0,0,0,0,0,0,0,99.73,Not available,Not available,Not available,Not available,Not available,23.0,Dynamic,Not available,Not available,Not available,Not available,Not available,Not available,Not available,Not available,Not available,8.0,Not available,Not available,Not available,Not available,Not available,Not available,Not available,Not available,-2.64,Not available,Not available,Not available,Not available,Not available,Not available
Article,"Impacts of glass composition, pH, and temperature on glass forward dissolution rate",npj Materials Degradation (2018) 2:22 ; doi:10.1038/s41529-018-0042-5,John D. Vienna,IDF7-E12_test2,3.43,5.8,56.4,10.62,0.53,3.06,14.1,0,0.24,3.67,0,0,0,0,0.06,0,0,0,0.81,0,0,0,0,0,0,0,0.59,0,0,0,0,0,0,0,0,0,0,0,0,0,0,0,0,0,0,0,0,0,0,0,0,0,0,0,0,0,0,0,0,0,0,0.03,0,0,0,0,0,0,0,99.73,Not available,Not available,Not available,Not available,Not available,23.0,Dynamic,Not available,Not available,Not available,Not available,Not available,Not available,Not available,Not available,Not available,9.0,Not available,Not available,Not available,Not available,Not available,Not available,Not available,Not available,-2.49,Not available,Not available,Not available,Not available,Not available,Not available
Article,"Impacts of glass composition, pH, and temperature on glass forward dissolution rate",npj Materials Degradation (2018) 2:22 ; doi:10.1038/s41529-018-0042-5,John D. Vienna,IDF7-E12_test3,3.43,5.8,56.4,10.62,0.53,3.06,14.1,0,0.24,3.67,0,0,0,0,0.06,0,0,0,0.81,0,0,0,0,0,0,0,0.59,0,0,0,0,0,0,0,0,0,0,0,0,0,0,0,0,0,0,0,0,0,0,0,0,0,0,0,0,0,0,0,0,0,0,0.03,0,0,0,0,0,0,0,99.73,Not available,Not available,Not available,Not available,Not available,23.0,Dynamic,Not available,Not available,Not available,Not available,Not available,Not available,Not available,Not available,Not available,10.0,Not available,Not available,Not available,Not available,Not available,Not available,Not available,Not available,-1.95,Not available,Not available,Not available,Not available,Not available,Not available
Article,"Impacts of glass composition, pH, and temperature on glass forward dissolution rate",npj Materials Degradation (2018) 2:22 ; doi:10.1038/s41529-018-0042-5,John D. Vienna,IDF7-E12_test4,3.43,5.8,56.4,10.62,0.53,3.06,14.1,0,0.24,3.67,0,0,0,0,0.06,0,0,0,0.81,0,0,0,0,0,0,0,0.59,0,0,0,0,0,0,0,0,0,0,0,0,0,0,0,0,0,0,0,0,0,0,0,0,0,0,0,0,0,0,0,0,0,0,0.03,0,0,0,0,0,0,0,99.73,Not available,Not available,Not available,Not available,Not available,23.0,Dynamic,Not available,Not available,Not available,Not available,Not available,Not available,Not available,Not available,Not available,11.0,Not available,Not available,Not available,Not available,Not available,Not available,Not available,Not available,-1.69,Not available,Not available,Not available,Not available,Not available,Not available
Article,"Impacts of glass composition, pH, and temperature on glass forward dissolution rate",npj Materials Degradation (2018) 2:22 ; doi:10.1038/s41529-018-0042-5,John D. Vienna,IDF7-E12_test5,3.43,5.8,56.4,10.62,0.53,3.06,14.1,0,0.24,3.67,0,0,0,0,0.06,0,0,0,0.81,0,0,0,0,0,0,0,0.59,0,0,0,0,0,0,0,0,0,0,0,0,0,0,0,0,0,0,0,0,0,0,0,0,0,0,0,0,0,0,0,0,0,0,0.03,0,0,0,0,0,0,0,99.73,Not available,Not available,Not available,Not available,Not available,23.0,Dynamic,Not available,Not available,Not available,Not available,Not available,Not available,Not available,Not available,Not available,12.0,Not available,Not available,Not available,Not available,Not available,Not available,Not available,Not available,-1.46,Not available,Not available,Not available,Not available,Not available,Not available
Article,"Impacts of glass composition, pH, and temperature on glass forward dissolution rate",npj Materials Degradation (2018) 2:22 ; doi:10.1038/s41529-018-0042-5,John D. Vienna,IDF7-E12_test6,3.43,5.8,56.4,10.62,0.53,3.06,14.1,0,0.24,3.67,0,0,0,0,0.06,0,0,0,0.81,0,0,0,0,0,0,0,0.59,0,0,0,0,0,0,0,0,0,0,0,0,0,0,0,0,0,0,0,0,0,0,0,0,0,0,0,0,0,0,0,0,0,0,0.03,0,0,0,0,0,0,0,99.73,Not available,Not available,Not available,Not available,Not available,40.0,Dynamic,Not available,Not available,Not available,Not available,Not available,Not available,Not available,Not available,Not available,8.7,Not available,Not available,Not available,Not available,Not available,Not available,Not available,Not available,-1.82,Not available,Not available,Not available,Not available,Not available,Not available
Article,"Impacts of glass composition, pH, and temperature on glass forward dissolution rate",npj Materials Degradation (2018) 2:22 ; doi:10.1038/s41529-018-0042-5,John D. Vienna,IDF7-E12_test7,3.43,5.8,56.4,10.62,0.53,3.06,14.1,0,0.24,3.67,0,0,0,0,0.06,0,0,0,0.81,0,0,0,0,0,0,0,0.59,0,0,0,0,0,0,0,0,0,0,0,0,0,0,0,0,0,0,0,0,0,0,0,0,0,0,0,0,0,0,0,0,0,0,0.03,0,0,0,0,0,0,0,99.73,Not available,Not available,Not available,Not available,Not available,40.0,Dynamic,Not available,Not available,Not available,Not available,Not available,Not available,Not available,Not available,Not available,9.7,Not available,Not available,Not available,Not available,Not available,Not available,Not available,Not available,-1.33,Not available,Not available,Not available,Not available,Not available,Not available
Article,"Impacts of glass composition, pH, and temperature on glass forward dissolution rate",npj Materials Degradation (2018) 2:22 ; doi:10.1038/s41529-018-0042-5,John D. Vienna,IDF7-E12_test8,3.43,5.8,56.4,10.62,0.53,3.06,14.1,0,0.24,3.67,0,0,0,0,0.06,0,0,0,0.81,0,0,0,0,0,0,0,0.59,0,0,0,0,0,0,0,0,0,0,0,0,0,0,0,0,0,0,0,0,0,0,0,0,0,0,0,0,0,0,0,0,0,0,0.03,0,0,0,0,0,0,0,99.73,Not available,Not available,Not available,Not available,Not available,40.0,Dynamic,Not available,Not available,Not available,Not available,Not available,Not available,Not available,Not available,Not available,10.7,Not available,Not available,Not available,Not available,Not available,Not available,Not available,Not available,-1.13,Not available,Not available,Not available,Not available,Not available,Not available
Article,"Impacts of glass composition, pH, and temperature on glass forward dissolution rate",npj Materials Degradation (2018) 2:22 ; doi:10.1038/s41529-018-0042-5,John D. Vienna,IDF7-E12_test9,3.43,5.8,56.4,10.62,0.53,3.06,14.1,0,0.24,3.67,0,0,0,0,0.06,0,0,0,0.81,0,0,0,0,0,0,0,0.59,0,0,0,0,0,0,0,0,0,0,0,0,0,0,0,0,0,0,0,0,0,0,0,0,0,0,0,0,0,0,0,0,0,0,0.03,0,0,0,0,0,0,0,99.73,Not available,Not available,Not available,Not available,Not available,40.0,Dynamic,Not available,Not available,Not available,Not available,Not available,Not available,Not available,Not available,Not available,11.7,Not available,Not available,Not available,Not available,Not available,Not available,Not available,Not available,-0.97,Not available,Not available,Not available,Not available,Not available,Not available
Article,"Impacts of glass composition, pH, and temperature on glass forward dissolution rate",npj Materials Degradation (2018) 2:22 ; doi:10.1038/s41529-018-0042-5,John D. Vienna,IDF7-E12_test10,3.43,5.8,56.4,10.62,0.53,3.06,14.1,0,0.24,3.67,0,0,0,0,0.06,0,0,0,0.81,0,0,0,0,0,0,0,0.59,0,0,0,0,0,0,0,0,0,0,0,0,0,0,0,0,0,0,0,0,0,0,0,0,0,0,0,0,0,0,0,0,0,0,0.03,0,0,0,0,0,0,0,99.73,Not available,Not available,Not available,Not available,Not available,70.0,Dynamic,Not available,Not available,Not available,Not available,Not available,Not available,Not available,Not available,Not available,8.0,Not available,Not available,Not available,Not available,Not available,Not available,Not available,Not available,-1.07,Not available,Not available,Not available,Not available,Not available,Not available
Article,"Impacts of glass composition, pH, and temperature on glass forward dissolution rate",npj Materials Degradation (2018) 2:22 ; doi:10.1038/s41529-018-0042-5,John D. Vienna,IDF7-E12_test11,3.43,5.8,56.4,10.62,0.53,3.06,14.1,0,0.24,3.67,0,0,0,0,0.06,0,0,0,0.81,0,0,0,0,0,0,0,0.59,0,0,0,0,0,0,0,0,0,0,0,0,0,0,0,0,0,0,0,0,0,0,0,0,0,0,0,0,0,0,0,0,0,0,0.03,0,0,0,0,0,0,0,99.73,Not available,Not available,Not available,Not available,Not available,70.0,Dynamic,Not available,Not available,Not available,Not available,Not available,Not available,Not available,Not available,Not available,8.9,Not available,Not available,Not available,Not available,Not available,Not available,Not available,Not available,-0.92,Not available,Not available,Not available,Not available,Not available,Not available
Article,"Impacts of glass composition, pH, and temperature on glass forward dissolution rate",npj Materials Degradation (2018) 2:22 ; doi:10.1038/s41529-018-0042-5,John D. Vienna,IDF7-E12_test12,3.43,5.8,56.4,10.62,0.53,3.06,14.1,0,0.24,3.67,0,0,0,0,0.06,0,0,0,0.81,0,0,0,0,0,0,0,0.59,0,0,0,0,0,0,0,0,0,0,0,0,0,0,0,0,0,0,0,0,0,0,0,0,0,0,0,0,0,0,0,0,0,0,0.03,0,0,0,0,0,0,0,99.73,Not available,Not available,Not available,Not available,Not available,70.0,Dynamic,Not available,Not available,Not available,Not available,Not available,Not available,Not available,Not available,Not available,9.7,Not available,Not available,Not available,Not available,Not available,Not available,Not available,Not available,-0.44,Not available,Not available,Not available,Not available,Not available,Not available
Article,"Impacts of glass composition, pH, and temperature on glass forward dissolution rate",npj Materials Degradation (2018) 2:22 ; doi:10.1038/s41529-018-0042-5,John D. Vienna,IDF7-E12_test13,3.43,5.8,56.4,10.62,0.53,3.06,14.1,0,0.24,3.67,0,0,0,0,0.06,0,0,0,0.81,0,0,0,0,0,0,0,0.59,0,0,0,0,0,0,0,0,0,0,0,0,0,0,0,0,0,0,0,0,0,0,0,0,0,0,0,0,0,0,0,0,0,0,0.03,0,0,0,0,0,0,0,99.73,Not available,Not available,Not available,Not available,Not available,70.0,Dynamic,Not available,Not available,Not available,Not available,Not available,Not available,Not available,Not available,Not available,10.8,Not available,Not available,Not available,Not available,Not available,Not available,Not available,Not available,-0.19,Not available,Not available,Not available,Not available,Not available,Not available
Article,"Impacts of glass composition, pH, and temperature on glass forward dissolution rate",npj Materials Degradation (2018) 2:22 ; doi:10.1038/s41529-018-0042-5,John D. Vienna,IDF7-E12_test14,3.43,5.8,56.4,10.62,0.53,3.06,14.1,0,0.24,3.67,0,0,0,0,0.06,0,0,0,0.81,0,0,0,0,0,0,0,0.59,0,0,0,0,0,0,0,0,0,0,0,0,0,0,0,0,0,0,0,0,0,0,0,0,0,0,0,0,0,0,0,0,0,0,0.03,0,0,0,0,0,0,0,99.73,Not available,Not available,Not available,Not available,Not available,90.0,Dynamic,Not available,Not available,Not available,Not available,Not available,Not available,Not available,Not available,Not available,7.6,Not available,Not available,Not available,Not available,Not available,Not available,Not available,Not available,-0.8,Not available,Not available,Not available,Not available,Not available,Not available
Article,"Impacts of glass composition, pH, and temperature on glass forward dissolution rate",npj Materials Degradation (2018) 2:22 ; doi:10.1038/s41529-018-0042-5,John D. Vienna,IDF7-E12_test15,3.43,5.8,56.4,10.62,0.53,3.06,14.1,0,0.24,3.67,0,0,0,0,0.06,0,0,0,0.81,0,0,0,0,0,0,0,0.59,0,0,0,0,0,0,0,0,0,0,0,0,0,0,0,0,0,0,0,0,0,0,0,0,0,0,0,0,0,0,0,0,0,0,0.03,0,0,0,0,0,0,0,99.73,Not available,Not available,Not available,Not available,Not available,90.0,Dynamic,Not available,Not available,Not available,Not available,Not available,Not available,Not available,Not available,Not available,8.6,Not available,Not available,Not available,Not available,Not available,Not available,Not available,Not available,-0.66,Not available,Not available,Not available,Not available,Not available,Not available
Article,"Impacts of glass composition, pH, and temperature on glass forward dissolution rate",npj Materials Degradation (2018) 2:22 ; doi:10.1038/s41529-018-0042-5,John D. Vienna,IDF7-E12_test16,3.43,5.8,56.4,10.62,0.53,3.06,14.1,0,0.24,3.67,0,0,0,0,0.06,0,0,0,0.81,0,0,0,0,0,0,0,0.59,0,0,0,0,0,0,0,0,0,0,0,0,0,0,0,0,0,0,0,0,0,0,0,0,0,0,0,0,0,0,0,0,0,0,0.03,0,0,0,0,0,0,0,99.73,Not available,Not available,Not available,Not available,Not available,90.0,Dynamic,Not available,Not available,Not available,Not available,Not available,Not available,Not available,Not available,Not available,9.4,Not available,Not available,Not available,Not available,Not available,Not available,Not available,Not available,-0.04,Not available,Not available,Not available,Not available,Not available,Not available
Article,"Impacts of glass composition, pH, and temperature on glass forward dissolution rate",npj Materials Degradation (2018) 2:22 ; doi:10.1038/s41529-018-0042-5,John D. Vienna,IDF7-E12_test17,3.43,5.8,56.4,10.62,0.53,3.06,14.1,0,0.24,3.67,0,0,0,0,0.06,0,0,0,0.81,0,0,0,0,0,0,0,0.59,0,0,0,0,0,0,0,0,0,0,0,0,0,0,0,0,0,0,0,0,0,0,0,0,0,0,0,0,0,0,0,0,0,0,0.03,0,0,0,0,0,0,0,99.73,Not available,Not available,Not available,Not available,Not available,90.0,Dynamic,Not available,Not available,Not available,Not available,Not available,Not available,Not available,Not available,Not available,10.3,Not available,Not available,Not available,Not available,Not available,Not available,Not available,Not available,0.07,Not available,Not available,Not available,Not available,Not available,Not available
Article,"Impacts of glass composition, pH, and temperature on glass forward dissolution rate",npj Materials Degradation (2018) 2:22 ; doi:10.1038/s41529-018-0042-5,John D. Vienna,ISG_test1,0,9.57,60.33,7.58,0,2.3,18.0,0,0,1.72,0,0,0,0,0,0,0,0,0,0,0,0,0,0,0,0,0.52,0,0,0,0,0,0,0,0,0,0,0,0,0,0,0,0,0,0,0,0,0,0,0,0,0,0,0,0,0,0,0,0,0,0,0,0,0,0,0,0,0,0,100.02,Not available,Not available,Not available,Not available,Not available,23.0,Dynamic,Not available,Not available,Not available,Not available,Not available,Not available,Not available,Not available,Not available,9.0,Not available,Not available,Not available,Not available,Not available,Not available,Not available,Not available,-2.38,Not available,Not available,Not available,Not available,Not available,Not available
Article,"Impacts of glass composition, pH, and temperature on glass forward dissolution rate",npj Materials Degradation (2018) 2:22 ; doi:10.1038/s41529-018-0042-5,John D. Vienna,ISG_test2,0,9.57,60.33,7.58,0,2.3,18.0,0,0,1.72,0,0,0,0,0,0,0,0,0,0,0,0,0,0,0,0,0.52,0,0,0,0,0,0,0,0,0,0,0,0,0,0,0,0,0,0,0,0,0,0,0,0,0,0,0,0,0,0,0,0,0,0,0,0,0,0,0,0,0,0,100.02,Not available,Not available,Not available,Not available,Not available,23.0,Dynamic,Not available,Not available,Not available,Not available,Not available,Not available,Not available,Not available,Not available,10.0,Not available,Not available,Not available,Not available,Not available,Not available,Not available,Not available,-2.05,Not available,Not available,Not available,Not available,Not available,Not available
