Repository: OUANZOUGUIAbdelhak/NEURAL-NETWORK-TRAINING-ON-GLASS-ALTERATION-DATA

File: glass_data-13 - Glass Data(2).csv (part 7 of 13)
Type Document,Titre,Référence,Premier Auteur,Type de verre,Li,B,O,Na,Mg,Al,Si,P,K,Ca,Ti,V,Cr,Mn,Fe,Co,Ni,Cu,Zn,Ga,Ge,As,Se,Rb,Sr,Y,Zr,Nb,Mo,Tc,Ru,Rh,Pd,Ag,Cd,In,Sn,Sb,Te,I,Cs,Ba,La,Hf,Ta,W,Re,Os,Ir,Pt,Au,Hg,Tl,Pb,Bi,Po,At,Rn,Ce,Pr,Nd,S_autres_TR,Th,U,Pu,Np,Am,Cm,S_autres_An,Somme,Densité,Homogénéité,B_IV,Irradié,Caractéristiques_si_irradié,Température,Statique_dynamique,Plage_granulométrique_si_poudre,Surface_spécifique_géométrique_si_poudre,Surface_spécifique_BET_si_poudre,Qualité_de_polissage_si_monolithe,Masse_du_verre,Surface_du_verre_S,Volume_de_la_solution_V,Débit_de_la_solution,pH_initial_T_amb,pH_initial_T_essai,Composition_de_la_solution,Durée_de_l_expérience,pH_final_T_amb,pH_final_T_essai,Normalisation_de_la_vitesse_Sgeo_ou_SBET,V0_Si_ou_r0_Si,r2_Si,Ordonnée_à_l_origine_Si,V0_B_ou_r0_B,Ordonnée_à_l_origine_B,V0_Na_ou_r0_Na,r2_Na,Ordonnée_à_l_origine_Na,V0_ΔM_ou_r0_ΔM,Congruence
Article,"Impacts of glass composition, pH, and temperature on glass forward dissolution rate",npj Materials Degradation (2018) 2:22 ; doi:10.1038/s41529-018-0042-5,John D. Vienna,ISG_test3,0,9.57,60.33,7.58,0,2.3,18.0,0,0,1.72,0,0,0,0,0,0,0,0,0,0,0,0,0,0,0,0,0.52,0,0,0,0,0,0,0,0,0,0,0,0,0,0,0,0,0,0,0,0,0,0,0,0,0,0,0,0,0,0,0,0,0,0,0,0,0,0,0,0,0,0,100.02,Not available,Not available,Not available,Not available,Not available,23.0,Dynamic,Not available,Not available,Not available,Not available,Not available,Not available,Not available,Not available,Not available,11.0,Not available,Not available,Not available,Not available,Not available,Not available,Not available,Not available,-1.75,Not available,Not available,Not available,Not available,Not available,Not available
Article,"Impacts of glass composition, pH, and temperature on glass forward dissolution rate",npj Materials Degradation (2018) 2:22 ; doi:10.1038/s41529-018-0042-5,John D. Vienna,ISG_test4,0,9.57,60.33,7.58,0,2.3,18.0,0,0,1.72,0,0,0,0,0,0,0,0,0,0,0,0,0,0,0,0,0.52,0,0,0,0,0,0,0,0,0,0,0,0,0,0,0,0,0,0,0,0,0,0,0,0,0,0,0,0,0,0,0,0,0,0,0,0,0,0,0,0,0,0,100.02,Not available,Not available,Not available,Not available,Not available,23.0,Dynamic,Not available,Not available,Not available,Not available,Not available,Not available,Not available,Not available,Not available,12.0,Not available,Not available,Not available,Not available,Not available,Not available,Not available,Not available,-1.37,Not available,Not available,Not available,Not available,Not available,Not available
Article,"Impacts of glass composition, pH, and temperature on glass forward dissolution rate",npj Materials Degradation (2018) 2:22 ; doi:10.1038/s41529-018-0042-5,John D. Vienna,ISG_test5,0,9.57,60.33,7.58,0,2.3,18.0,0,0,1.72,0,0,0,0,0,0,0,0,0,0,0,0,0,0,0,0,0.52,0,0,0,0,0,0,0,0,0,0,0,0,0,0,0,0,0,0,0,0,0,0,0,0,0,0,0,0,0,0,0,0,0,0,0,0,0,0,0,0,0,0,100.02,Not available,Not available,Not available,Not available,Not available,40.0,Dynamic,Not available,Not available,Not available,Not available,Not available,Not available,Not available,Not available,Not available,8.7,Not available,Not available,Not available,Not available,Not available,Not available,Not available,Not available,-1.78,Not available,Not available,Not available,Not available,Not available,Not available
Article,"Impacts of glass composition, pH, and temperature on glass forward dissolution rate",npj Materials Degradation (2018) 2:22 ; doi:10.1038/s41529-018-0042-5,John D. Vienna,ISG_test6,0,9.57,60.33,7.58,0,2.3,18.0,0,0,1.72,0,0,0,0,0,0,0,0,0,0,0,0,0,0,0,0,0.52,0,0,0,0,0,0,0,0,0,0,0,0,0,0,0,0,0,0,0,0,0,0,0,0,0,0,0,0,0,0,0,0,0,0,0,0,0,0,0,0,0,0,100.02,Not available,Not available,Not available,Not available,Not available,40.0,Dynamic,Not available,Not available,Not available,Not available,Not available,Not available,Not available,Not available,Not available,10.9,Not available,Not available,Not available,Not available,Not available,Not available,Not available,Not available,-1.0,Not available,Not available,Not available,Not available,Not available,Not available
Article,"Impacts of glass composition, pH, and temperature on glass forward dissolution rate",npj Materials Degradation (2018) 2:22 ; doi:10.1038/s41529-018-0042-5,John D. Vienna,ISG_test7,0,9.57,60.33,7.58,0,2.3,18.0,0,0,1.72,0,0,0,0,0,0,0,0,0,0,0,0,0,0,0,0,0.52,0,0,0,0,0,0,0,0,0,0,0,0,0,0,0,0,0,0,0,0,0,0,0,0,0,0,0,0,0,0,0,0,0,0,0,0,0,0,0,0,0,0,100.02,Not available,Not available,Not available,Not available,Not available,40.0,Dynamic,Not available,Not available,Not available,Not available,Not available,Not available,Not available,Not available,Not available,11.7,Not available,Not available,Not available,Not available,Not available,Not available,Not available,Not available,-0.41,Not available,Not available,Not available,Not available,Not available,Not available
Article,"Impacts of glass composition, pH, and temperature on glass forward dissolution rate",npj Materials Degradation (2018) 2:22 ; doi:10.1038/s41529-018-0042-5,John D. Vienna,ISG_test8,0,9.57,60.33,7.58,0,2.3,18.0,0,0,1.72,0,0,0,0,0,0,0,0,0,0,0,0,0,0,0,0,0.52,0,0,0,0,0,0,0,0,0,0,0,0,0,0,0,0,0,0,0,0,0,0,0,0,0,0,0,0,0,0,0,0,0,0,0,0,0,0,0,0,0,0,100.02,Not available,Not available,Not available,Not available,Not available,70.0,Dynamic,Not available,Not available,Not available,Not available,Not available,Not available,Not available,Not available,Not available,8.1,Not available,Not available,Not available,Not available,Not available,Not available,Not available,Not available,-0.93,Not available,Not available,Not available,Not available,Not available,Not available
Article,"Impacts of glass composition, pH, and temperature on glass forward dissolution rate",npj Materials Degradation (2018) 2:22 ; doi:10.1038/s41529-018-0042-5,John D. Vienna,ISG_test9,0,9.57,60.33,7.58,0,2.3,18.0,0,0,1.72,0,0,0,0,0,0,0,0,0,0,0,0,0,0,0,0,0.52,0,0,0,0,0,0,0,0,0,0,0,0,0,0,0,0,0,0,0,0,0,0,0,0,0,0,0,0,0,0,0,0,0,0,0,0,0,0,0,0,0,0,100.02,Not available,Not available,Not available,Not available,Not available,70.0,Dynamic,Not available,Not available,Not available,Not available,Not available,Not available,Not available,Not available,Not available,8.9,Not available,Not available,Not available,Not available,Not available,Not available,Not available,Not available,-0.25,Not available,Not available,Not available,Not available,Not available,Not available
Article,"Impacts of glass composition, pH, and temperature on glass forward dissolution rate",npj Materials Degradation (2018) 2:22 ; doi:10.1038/s41529-018-0042-5,John D. Vienna,ISG_test10,0,9.57,60.33,7.58,0,2.3,18.0,0,0,1.72,0,0,0,0,0,0,0,0,0,0,0,0,0,0,0,0,0.52,0,0,0,0,0,0,0,0,0,0,0,0,0,0,0,0,0,0,0,0,0,0,0,0,0,0,0,0,0,0,0,0,0,0,0,0,0,0,0,0,0,0,100.02,Not available,Not available,Not available,Not available,Not available,70.0,Dynamic,Not available,Not available,Not available,Not available,Not available,Not available,Not available,Not available,Not available,10.4,Not available,Not available,Not available,Not available,Not available,Not available,Not available,Not available,-0.02,Not available,Not available,Not available,Not available,Not available,Not available
Article,"Impacts of glass composition, pH, and temperature on glass forward dissolution rate",npj Materials Degradation (2018) 2:22 ; doi:10.1038/s41529-018-0042-5,John D. Vienna,ISG_test11,0,9.57,60.33,7.58,0,2.3,18.0,0,0,1.72,0,0,0,0,0,0,0,0,0,0,0,0,0,0,0,0,0.52,0,0,0,0,0,0,0,0,0,0,0,0,0,0,0,0,0,0,0,0,0,0,0,0,0,0,0,0,0,0,0,0,0,0,0,0,0,0,0,0,0,0,100.02,Not available,Not available,Not available,Not available,Not available,70.0,Dynamic,Not available,Not available,Not available,Not available,Not available,Not available,Not available,Not available,Not available,11.1,Not available,Not available,Not available,Not available,Not available,Not available,Not available,Not available,0.54,Not available,Not available,Not available,Not available,Not available,Not available
Article,"Impacts of glass composition, pH, and temperature on glass forward dissolution rate",npj Materials Degradation (2018) 2:22 ; doi:10.1038/s41529-018-0042-5,John D. Vienna,ISG_test12,0,9.57,60.33,7.58,0,2.3,18.0,0,0,1.72,0,0,0,0,0,0,0,0,0,0,0,0,0,0,0,0,0.52,0,0,0,0,0,0,0,0,0,0,0,0,0,0,0,0,0,0,0,0,0,0,0,0,0,0,0,0,0,0,0,0,0,0,0,0,0,0,0,0,0,0,100.02,Not available,Not available,Not available,Not available,Not available,90.0,Dynamic,Not available,Not available,Not available,Not available,Not available,Not available,Not available,Not available,Not available,7.7,Not available,Not available,Not available,Not available,Not available,Not available,Not available,Not available,-0.46,Not available,Not available,Not available,Not available,Not available,Not available
Article,"Impacts of glass composition, pH, and temperature on glass forward dissolution rate",npj Materials Degradation (2018) 2:22 ; doi:10.1038/s41529-018-0042-5,John D. Vienna,ISG_test13,0,9.57,60.33,7.58,0,2.3,18.0,0,0,1.72,0,0,0,0,0,0,0,0,0,0,0,0,0,0,0,0,0.52,0,0,0,0,0,0,0,0,0,0,0,0,0,0,0,0,0,0,0,0,0,0,0,0,0,0,0,0,0,0,0,0,0,0,0,0,0,0,0,0,0,0,100.02,Not available,Not available,Not available,Not available,Not available,90.0,Dynamic,Not available,Not available,Not available,Not available,Not available,Not available,Not available,Not available,Not available,8.5,Not available,Not available,Not available,Not available,Not available,Not available,Not available,Not available,0.09,Not available,Not available,Not available,Not available,Not available,Not available
Article,"Impacts of glass composition, pH, and temperature on glass forward dissolution rate",npj Materials Degradation (2018) 2:22 ; doi:10.1038/s41529-018-0042-5,John D. Vienna,ISG_test14,0,9.57,60.33,7.58,0,2.3,18.0,0,0,1.72,0,0,0,0,0,0,0,0,0,0,0,0,0,0,0,0,0.52,0,0,0,0,0,0,0,0,0,0,0,0,0,0,0,0,0,0,0,0,0,0,0,0,0,0,0,0,0,0,0,0,0,0,0,0,0,0,0,0,0,0,100.02,Not available,Not available,Not available,Not available,Not available,90.0,Dynamic,Not available,Not available,Not available,Not available,Not available,Not available,Not available,Not available,Not available,10.1,Not available,Not available,Not available,Not available,Not available,Not available,Not available,Not available,0.57,Not available,Not available,Not available,Not available,Not available,Not available
Article,"Impacts of glass composition, pH, and temperature on glass forward dissolution rate",npj Materials Degradation (2018) 2:22 ; doi:10.1038/s41529-018-0042-5,John D. Vienna,ISG_test15,0,9.57,60.33,7.58,0,2.3,18.0,0,0,1.72,0,0,0,0,0,0,0,0,0,0,0,0,0,0,0,0,0.52,0,0,0,0,0,0,0,0,0,0,0,0,0,0,0,0,0,0,0,0,0,0,0,0,0,0,0,0,0,0,0,0,0,0,0,0,0,0,0,0,0,0,100.02,Not available,Not available,Not available,Not available,Not available,90.0,Dynamic,Not available,Not available,Not available,Not available,Not available,Not available,Not available,Not available,Not available,10.7,Not available,Not available,Not available,Not available,Not available,Not available,Not available,Not available,0.79,Not available,Not available,Not available,Not available,Not available,Not available
Article,"Impacts of glass composition, pH, and temperature on glass forward dissolution rate",npj Materials Degradation (2018) 2:22 ; doi:10.1038/s41529-018-0042-5,John D. Vienna,IDF18-A161_test1,0,8.0,56.31,13.74,0.51,4.06,12.37,0,0.19,2.9,0,0,0,0,0.26,0,0,0,0.75,0,0,0,0,0,0,0,0.49,0,0,0,0,0,0,0,0,0,0,0,0,0,0,0,0,0,0,0,0,0,0,0,0,0,0,0,0,0,0,0,0,0,0,0,0,0,0,0,0,0,0,99.59,Not available,Microdomains and crystals reported,Not available,Not available,Not available,22.7,Dynamic,Not available,Not available,Not available,Not available,Not available,Not available,Not available,Not available,Not available,11.0,Not available,Not available,Not available,Not available,Not available,Not available,Not available,Not available,0.1148,Not available,Not available,Not available,Not available,Not available,Not available
Article,"Impacts of glass composition, pH, and temperature on glass forward dissolution rate",npj Materials Degradation (2018) 2:22 ; doi:10.1038/s41529-018-0042-5,John D. Vienna,IDF18-A161_test2,0,8.0,56.31,13.74,0.51,4.06,12.37,0,0.19,2.9,0,0,0,0,0.26,0,0,0,0.75,0,0,0,0,0,0,0,0.49,0,0,0,0,0,0,0,0,0,0,0,0,0,0,0,0,0,0,0,0,0,0,0,0,0,0,0,0,0,0,0,0,0,0,0,0,0,0,0,0,0,0,99.59,Not available,Microdomains and crystals reported,Not available,Not available,Not available,22.7,Dynamic,Not available,Not available,Not available,Not available,Not available,Not available,Not available,Not available,Not available,12.0,Not available,Not available,Not available,Not available,Not available,Not available,Not available,Not available,0.3631,Not available,Not available,Not available,Not available,Not available,Not available
Article,"Impacts of glass composition, pH, and temperature on glass forward dissolution rate",npj Materials Degradation (2018) 2:22 ; doi:10.1038/s41529-018-0042-5,John D. Vienna,IDF18-A161_test3,0,8.0,56.31,13.74,0.51,4.06,12.37,0,0.19,2.9,0,0,0,0,0.26,0,0,0,0.75,0,0,0,0,0,0,0,0.49,0,0,0,0,0,0,0,0,0,0,0,0,0,0,0,0,0,0,0,0,0,0,0,0,0,0,0,0,0,0,0,0,0,0,0,0,0,0,0,0,0,0,99.59,Not available,Microdomains and crystals reported,Not available,Not available,Not available,40.9,Dynamic,Not available,Not available,Not available,Not available,Not available,Not available,Not available,Not available,Not available,8.7,Not available,Not available,Not available,Not available,Not available,Not available,Not available,Not available,0.0575,Not available,Not available,Not available,Not available,Not available,Not available
Article,"Impacts of glass composition, pH, and temperature on glass forward dissolution rate",npj Materials Degradation (2018) 2:22 ; doi:10.1038/s41529-018-0042-5,John D. Vienna,IDF18-A161_test4,0,8.0,56.31,13.74,0.51,4.06,12.37,0,0.19,2.9,0,0,0,0,0.26,0,0,0,0.75,0,0,0,0,0,0,0,0.49,0,0,0,0,0,0,0,0,0,0,0,0,0,0,0,0,0,0,0,0,0,0,0,0,0,0,0,0,0,0,0,0,0,0,0,0,0,0,0,0,0,0,99.59,Not available,Microdomains and crystals reported,Not available,Not available,Not available,40.9,Dynamic,Not available,Not available,Not available,Not available,Not available,Not available,Not available,Not available,Not available,9.6,Not available,Not available,Not available,Not available,Not available,Not available,Not available,Not available,0.1622,Not available,Not available,Not available,Not available,Not available,Not available
Article,"Impacts of glass composition, pH, and temperature on glass forward dissolution rate",npj Materials Degradation (2018) 2:22 ; doi:10.1038/s41529-018-0042-5,John D. Vienna,IDF18-A161_test5,0,8.0,56.31,13.74,0.51,4.06,12.37,0,0.19,2.9,0,0,0,0,0.26,0,0,0,0.75,0,0,0,0,0,0,0,0.49,0,0,0,0,0,0,0,0,0,0,0,0,0,0,0,0,0,0,0,0,0,0,0,0,0,0,0,0,0,0,0,0,0,0,0,0,0,0,0,0,0,0,99.59,Not available,Microdomains and crystals reported,Not available,Not available,Not available,40.2,Dynamic,Not available,Not available,Not available,Not available,Not available,Not available,Not available,Not available,Not available,10.9,Not available,Not available,Not available,Not available,Not available,Not available,Not available,Not available,0.3311,Not available,Not available,Not available,Not available,Not available,Not available
Article,"Impacts of glass composition, pH, and temperature on glass forward dissolution rate",npj Materials Degradation (2018) 2:22 ; doi:10.1038/s41529-018-0042-5,John D. Vienna,IDF18-A161_test6,0,8.0,56.31,13.74,0.51,4.06,12.37,0,0.19,2.9,0,0,0,0,0.26,0,0,0,0.75,0,0,0,0,0,0,0,0.49,0,0,0,0,0,0,0,0,0,0,0,0,0,0,0,0,0,0,0,0,0,0,0,0,0,0,0,0,0,0,0,0,0,0,0,0,0,0,0,0,0,0,99.59,Not available,Microdomains and crystals reported,Not available,Not available,Not available,39.9,Dynamic,Not available,Not available,Not available,Not available,Not available,Not available,Not available,Not available,Not available,11.7,Not available,Not available,Not available,Not available,Not available,Not available,Not available,Not available,0.5129,Not available,Not available,Not available,Not available,Not available,Not available
Article,"Impacts of glass composition, pH, and temperature on glass forward dissolution rate",npj Materials Degradation (2018) 2:22 ; doi:10.1038/s41529-018-0042-5,John D. Vienna,IDF18-A161_test7,0,8.0,56.31,13.74,0.51,4.06,12.37,0,0.19,2.9,0,0,0,0,0.26,0,0,0,0.75,0,0,0,0,0,0,0,0.49,0,0,0,0,0,0,0,0,0,0,0,0,0,0,0,0,0,0,0,0,0,0,0,0,0,0,0,0,0,0,0,0,0,0,0,0,0,0,0,0,0,0,99.59,Not available,Microdomains and crystals reported,Not available,Not available,Not available,71.0,Dynamic,Not available,Not available,Not available,Not available,Not available,Not available,Not available,Not available,Not available,8.1,Not available,Not available,Not available,Not available,Not available,Not available,Not available,Not available,0.8511,Not available,Not available,Not available,Not available,Not available,Not available
Article,"Impacts of glass composition, pH, and temperature on glass forward dissolution rate",npj Materials Degradation (2018) 2:22 ; doi:10.1038/s41529-018-0042-5,John D. Vienna,IDF18-A161_test8,0,8.0,56.31,13.74,0.51,4.06,12.37,0,0.19,2.9,0,0,0,0,0.26,0,0,0,0.75,0,0,0,0,0,0,0,0.49,0,0,0,0,0,0,0,0,0,0,0,0,0,0,0,0,0,0,0,0,0,0,0,0,0,0,0,0,0,0,0,0,0,0,0,0,0,0,0,0,0,0,99.59,Not available,Microdomains and crystals reported,Not available,Not available,Not available,71.0,Dynamic,Not available,Not available,Not available,Not available,Not available,Not available,Not available,Not available,Not available,8.9,Not available,Not available,Not available,Not available,Not available,Not available,Not available,Not available,1.5488,Not available,Not available,Not available,Not available,Not available,Not available
Article,"Impacts of glass composition, pH, and temperature on glass forward dissolution rate",npj Materials Degradation (2018) 2:22 ; doi:10.1038/s41529-018-0042-5,John D. Vienna,IDF18-A161_test9,0,8.0,56.31,13.74,0.51,4.06,12.37,0,0.19,2.9,0,0,0,0,0.26,0,0,0,0.75,0,0,0,0,0,0,0,0.49,0,0,0,0,0,0,0,0,0,0,0,0,0,0,0,0,0,0,0,0,0,0,0,0,0,0,0,0,0,0,0,0,0,0,0,0,0,0,0,0,0,0,99.59,Not available,Microdomains and crystals reported,Not available,Not available,Not available,70.1,Dynamic,Not available,Not available,Not available,Not available,Not available,Not available,Not available,Not available,Not available,10.4,Not available,Not available,Not available,Not available,Not available,Not available,Not available,Not available,2.9512,Not available,Not available,Not available,Not available,Not available,Not available
Article,"Impacts of glass composition, pH, and temperature on glass forward dissolution rate",npj Materials Degradation (2018) 2:22 ; doi:10.1038/s41529-018-0042-5,John D. Vienna,IDF18-A161_test10,0,8.0,56.31,13.74,0.51,4.06,12.37,0,0.19,2.9,0,0,0,0,0.26,0,0,0,0.75,0,0,0,0,0,0,0,0.49,0,0,0,0,0,0,0,0,0,0,0,0,0,0,0,0,0,0,0,0,0,0,0,0,0,0,0,0,0,0,0,0,0,0,0,0,0,0,0,0,0,0,99.59,Not available,Microdomains and crystals reported,Not available,Not available,Not available,70.1,Dynamic,Not available,Not available,Not available,Not available,Not available,Not available,Not available,Not available,Not available,11.1,Not available,Not available,Not available,Not available,Not available,Not available,Not available,Not available,3.8905,Not available,Not available,Not available,Not available,Not available,Not available
Article,"Impacts of glass composition, pH, and temperature on glass forward dissolution rate",npj Materials Degradation (2018) 2:22 ; doi:10.1038/s41529-018-0042-5,John D. Vienna,IDF18-A161_test11,0,8.0,56.31,13.74,0.51,4.06,12.37,0,0.19,2.9,0,0,0,0,0.26,0,0,0,0.75,0,0,0,0,0,0,0,0.49,0,0,0,0,0,0,0,0,0,0,0,0,0,0,0,0,0,0,0,0,0,0,0,0,0,0,0,0,0,0,0,0,0,0,0,0,0,0,0,0,0,0,99.59,Not available,Microdomains and crystals reported,Not available,Not available,Not available,90.6,Dynamic,Not available,Not available,Not available,Not available,Not available,Not available,Not available,Not available,Not available,7.7,Not available,Not available,Not available,Not available,Not available,Not available,Not available,Not available,1.6218,Not available,Not available,Not available,Not available,Not available,Not available
Article,"Impacts of glass composition, pH, and temperature on glass forward dissolution rate",npj Materials Degradation (2018) 2:22 ; doi:10.1038/s41529-018-0042-5,John D. Vienna,IDF18-A161_test12,0,8.0,56.31,13.74,0.51,4.06,12.37,0,0.19,2.9,0,0,0,0,0.26,0,0,0,0.75,0,0,0,0,0,0,0,0.49,0,0,0,0,0,0,0,0,0,0,0,0,0,0,0,0,0,0,0,0,0,0,0,0,0,0,0,0,0,0,0,0,0,0,0,0,0,0,0,0,0,0,99.59,Not available,Microdomains and crystals reported,Not available,Not available,Not available,90.6,Dynamic,Not available,Not available,Not available,Not available,Not available,Not available,Not available,Not available,Not available,8.5,Not available,Not available,Not available,Not available,Not available,Not available,Not available,Not available,2.7542,Not available,Not available,Not available,Not available,Not available,Not available
Article,"Impacts of glass composition, pH, and temperature on glass forward dissolution rate",npj Materials Degradation (2018) 2:22 ; doi:10.1038/s41529-018-0042-5,John D. Vienna,IDF18-A161_test13,0,8.0,56.31,13.74,0.51,4.06,12.37,0,0.19,2.9,0,0,0,0,0.26,0,0,0,0.75,0,0,0,0,0,0,0,0.49,0,0,0,0,0,0,0,0,0,0,0,0,0,0,0,0,0,0,0,0,0,0,0,0,0,0,0,0,0,0,0,0,0,0,0,0,0,0,0,0,0,0,99.59,Not available,Microdomains and crystals reported,Not available,Not available,Not available,90.5,Dynamic,Not available,Not available,Not available,Not available,Not available,Not available,Not available,Not available,Not available,10.1,Not available,Not available,Not available,Not available,Not available,Not available,Not available,Not available,4.8978,Not available,Not available,Not available,Not available,Not available,Not available
Article,"Impacts of glass composition, pH, and temperature on glass forward dissolution rate",npj Materials Degradation (2018) 2:22 ; doi:10.1038/s41529-018-0042-5,John D. Vienna,LAW-A44_test1,0,5.36,57.32,13.54,1.04,2.55,15.55,0,0.23,0.75,0.52,0,0,0,1.84,0,0,0,0.76,0,0,0,0,0,0,0,0.51,0,0,0,0,0,0,0,0,0,0,0,0,0,0,0,0,0,0,0,0,0,0,0,0,0,0,0,0,0,0,0,0,0,0,0.01,0,0,0,0,0,0,0,100.0,Not available,Not available,Not available,Not available,Not available,23.0,Dynamic,Not available,Not available,Not available,Not available,Not available,Not available,Not available,Not available,Not available,9.0,Not available,Not available,Not available,Not available,Not available,Not available,Not available,Not available,0.0058,Not available,Not available,Not available,Not available,Not available,Not available
Article,"Impacts of glass composition, pH, and temperature on glass forward dissolution rate",npj Materials Degradation (2018) 2:22 ; doi:10.1038/s41529-018-0042-5,John D. Vienna,LAW-A44_test2,0,5.36,57.32,13.54,1.04,2.55,15.55,0,0.23,0.75,0.52,0,0,0,1.84,0,0,0,0.76,0,0,0,0,0,0,0,0.51,0,0,0,0,0,0,0,0,0,0,0,0,0,0,0,0,0,0,0,0,0,0,0,0,0,0,0,0,0,0,0,0,0,0,0.01,0,0,0,0,0,0,0,100.0,Not available,Not available,Not available,Not available,Not available,23.0,Dynamic,Not available,Not available,Not available,Not available,Not available,Not available,Not available,Not available,Not available,10.0,Not available,Not available,Not available,Not available,Not available,Not available,Not available,Not available,0.0107,Not available,Not available,Not available,Not available,Not available,Not available
Article,"Impacts of glass composition, pH, and temperature on glass forward dissolution rate",npj Materials Degradation (2018) 2:22 ; doi:10.1038/s41529-018-0042-5,John D. Vienna,LAW-A44_test3,0,5.36,57.32,13.54,1.04,2.55,15.55,0,0.23,0.75,0.52,0,0,0,1.84,0,0,0,0.76,0,0,0,0,0,0,0,0.51,0,0,0,0,0,0,0,0,0,0,0,0,0,0,0,0,0,0,0,0,0,0,0,0,0,0,0,0,0,0,0,0,0,0,0.01,0,0,0,0,0,0,0,100.0,Not available,Not available,Not available,Not available,Not available,23.0,Dynamic,Not available,Not available,Not available,Not available,Not available,Not available,Not available,Not available,Not available,11.0,Not available,Not available,Not available,Not available,Not available,Not available,Not available,Not available,0.0447,Not available,Not available,Not available,Not available,Not available,Not available
Article,"Impacts of glass composition, pH, and temperature on glass forward dissolution rate",npj Materials Degradation (2018) 2:22 ; doi:10.1038/s41529-018-0042-5,John D. Vienna,LAW-A44_test4,0,5.36,57.32,13.54,1.04,2.55,15.55,0,0.23,0.75,0.52,0,0,0,1.84,0,0,0,0.76,0,0,0,0,0,0,0,0.51,0,0,0,0,0,0,0,0,0,0,0,0,0,0,0,0,0,0,0,0,0,0,0,0,0,0,0,0,0,0,0,0,0,0,0.01,0,0,0,0,0,0,0,100.0,Not available,Not available,Not available,Not available,Not available,40.0,Dynamic,Not available,Not available,Not available,Not available,Not available,Not available,Not available,Not available,Not available,8.7,Not available,Not available,Not available,Not available,Not available,Not available,Not available,Not available,0.0087,Not available,Not available,Not available,Not available,Not available,Not available
Article,"Impacts of glass composition, pH, and temperature on glass forward dissolution rate",npj Materials Degradation (2018) 2:22 ; doi:10.1038/s41529-018-0042-5,John D. Vienna,LAW-A44_test5,0,5.36,57.32,13.54,1.04,2.55,15.55,0,0.23,0.75,0.52,0,0,0,1.84,0,0,0,0.76,0,0,0,0,0,0,0,0.51,0,0,0,0,0,0,0,0,0,0,0,0,0,0,0,0,0,0,0,0,0,0,0,0,0,0,0,0,0,0,0,0,0,0,0.01,0,0,0,0,0,0,0,100.0,Not available,Not available,Not available,Not available,Not available,40.0,Dynamic,Not available,Not available,Not available,Not available,Not available,Not available,Not available,Not available,Not available,9.6,Not available,Not available,Not available,Not available,Not available,Not available,Not available,Not available,0.0148,Not available,Not available,Not available,Not available,Not available,Not available
Article,"Impacts of glass composition, pH, and temperature on glass forward dissolution rate",npj Materials Degradation (2018) 2:22 ; doi:10.1038/s41529-018-0042-5,John D. Vienna,LAW-A44_test6,0,5.36,57.32,13.54,1.04,2.55,15.55,0,0.23,0.75,0.52,0,0,0,1.84,0,0,0,0.76,0,0,0,0,0,0,0,0.51,0,0,0,0,0,0,0,0,0,0,0,0,0,0,0,0,0,0,0,0,0,0,0,0,0,0,0,0,0,0,0,0,0,0,0.01,0,0,0,0,0,0,0,100.0,Not available,Not available,Not available,Not available,Not available,40.0,Dynamic,Not available,Not available,Not available,Not available,Not available,Not available,Not available,Not available,Not available,10.9,Not available,Not available,Not available,Not available,Not available,Not available,Not available,Not available,0.0708,Not available,Not available,Not available,Not available,Not available,Not available
Article,"Impacts of glass composition, pH, and temperature on glass forward dissolution rate",npj Materials Degradation (2018) 2:22 ; doi:10.1038/s41529-018-0042-5,John D. Vienna,LAW-A44_test7,0,5.36,57.32,13.54,1.04,2.55,15.55,0,0.23,0.75,0.52,0,0,0,1.84,0,0,0,0.76,0,0,0,0,0,0,0,0.51,0,0,0,0,0,0,0,0,0,0,0,0,0,0,0,0,0,0,0,0,0,0,0,0,0,0,0,0,0,0,0,0,0,0,0.01,0,0,0,0,0,0,0,100.0,Not available,Not available,Not available,Not available,Not available,40.0,Dynamic,Not available,Not available,Not available,Not available,Not available,Not available,Not available,Not available,Not available,11.7,Not available,Not available,Not available,Not available,Not available,Not available,Not available,Not available,0.1862,Not available,Not available,Not available,Not available,Not available,Not available
Article,"Impacts of glass composition, pH, and temperature on glass forward dissolution rate",npj Materials Degradation (2018) 2:22 ; doi:10.1038/s41529-018-0042-5,John D. Vienna,LAW-A44_test8,0,5.36,57.32,13.54,1.04,2.55,15.55,0,0.23,0.75,0.52,0,0,0,1.84,0,0,0,0.76,0,0,0,0,0,0,0,0.51,0,0,0,0,0,0,0,0,0,0,0,0,0,0,0,0,0,0,0,0,0,0,0,0,0,0,0,0,0,0,0,0,0,0,0.01,0,0,0,0,0,0,0,100.0,Not available,Not available,Not available,Not available,Not available,70.0,Dynamic,Not available,Not available,Not available,Not available,Not available,Not available,Not available,Not available,Not available,7.3,Not available,Not available,Not available,Not available,Not available,Not available,Not available,Not available,0.0437,Not available,Not available,Not available,Not available,Not available,Not available
Article,"Impacts of glass composition, pH, and temperature on glass forward dissolution rate",npj Materials Degradation (2018) 2:22 ; doi:10.1038/s41529-018-0042-5,John D. Vienna,LAW-A44_test9,0,5.36,57.32,13.54,1.04,2.55,15.55,0,0.23,0.75,0.52,0,0,0,1.84,0,0,0,0.76,0,0,0,0,0,0,0,0.51,0,0,0,0,0,0,0,0,0,0,0,0,0,0,0,0,0,0,0,0,0,0,0,0,0,0,0,0,0,0,0,0,0,0,0.01,0,0,0,0,0,0,0,100.0,Not available,Not available,Not available,Not available,Not available,70.0,Dynamic,Not available,Not available,Not available,Not available,Not available,Not available,Not available,Not available,Not available,8.1,Not available,Not available,Not available,Not available,Not available,Not available,Not available,Not available,0.1122,Not available,Not available,Not available,Not available,Not available,Not available
Article,"Impacts of glass composition, pH, and temperature on glass forward dissolution rate",npj Materials Degradation (2018) 2:22 ; doi:10.1038/s41529-018-0042-5,John D. Vienna,LAW-A44_test10,0,5.36,57.32,13.54,1.04,2.55,15.55,0,0.23,0.75,0.52,0,0,0,1.84,0,0,0,0.76,0,0,0,0,0,0,0,0.51,0,0,0,0,0,0,0,0,0,0,0,0,0,0,0,0,0,0,0,0,0,0,0,0,0,0,0,0,0,0,0,0,0,0,0.01,0,0,0,0,0,0,0,100.0,Not available,Not available,Not available,Not available,Not available,70.0,Dynamic,Not available,Not available,Not available,Not available,Not available,Not available,Not available,Not available,Not available,8.9,Not available,Not available,Not available,Not available,Not available,Not available,Not available,Not available,0.257,Not available,Not available,Not available,Not available,Not available,Not available
Article,"Impacts of glass composition, pH, and temperature on glass forward dissolution rate",npj Materials Degradation (2018) 2:22 ; doi:10.1038/s41529-018-0042-5,John D. Vienna,LAW-A44_test11,0,5.36,57.32,13.54,1.04,2.55,15.55,0,0.23,0.75,0.52,0,0,0,1.84,0,0,0,0.76,0,0,0,0,0,0,0,0.51,0,0,0,0,0,0,0,0,0,0,0,0,0,0,0,0,0,0,0,0,0,0,0,0,0,0,0,0,0,0,0,0,0,0,0.01,0,0,0,0,0,0,0,100.0,Not available,Not available,Not available,Not available,Not available,70.0,Dynamic,Not available,Not available,Not available,Not available,Not available,Not available,Not available,Not available,Not available,10.4,Not available,Not available,Not available,Not available,Not available,Not available,Not available,Not available,1.1749,Not available,Not available,Not available,Not available,Not available,Not available
Article,"Impacts of glass composition, pH, and temperature on glass forward dissolution rate",npj Materials Degradation (2018) 2:22 ; doi:10.1038/s41529-018-0042-5,John D. Vienna,LAW-A44_test12,0,5.36,57.32,13.54,1.04,2.55,15.55,0,0.23,0.75,0.52,0,0,0,1.84,0,0,0,0.76,0,0,0,0,0,0,0,0.51,0,0,0,0,0,0,0,0,0,0,0,0,0,0,0,0,0,0,0,0,0,0,0,0,0,0,0,0,0,0,0,0,0,0,0.01,0,0,0,0,0,0,0,100.0,Not available,Not available,Not available,Not available,Not available,70.0,Dynamic,Not available,Not available,Not available,Not available,Not available,Not available,Not available,Not available,Not available,11.1,Not available,Not available,Not available,Not available,Not available,Not available,Not available,Not available,3.6308,Not available,Not available,Not available,Not available,Not available,Not available
Article,"Impacts of glass composition, pH, and temperature on glass forward dissolution rate",npj Materials Degradation (2018) 2:22 ; doi:10.1038/s41529-018-0042-5,John D. Vienna,LAW-A44_test13,0,5.36,57.32,13.54,1.04,2.55,15.55,0,0.23,0.75,0.52,0,0,0,1.84,0,0,0,0.76,0,0,0,0,0,0,0,0.51,0,0,0,0,0,0,0,0,0,0,0,0,0,0,0,0,0,0,0,0,0,0,0,0,0,0,0,0,0,0,0,0,0,0,0.01,0,0,0,0,0,0,0,100.0,Not available,Not available,Not available,Not available,Not available,90.0,Dynamic,Not available,Not available,Not available,Not available,Not available,Not available,Not available,Not available,Not available,6.9,Not available,Not available,Not available,Not available,Not available,Not available,Not available,Not available,0.1,Not available,Not available,Not available,Not available,Not available,Not available
Article,"Impacts of glass composition, pH, and temperature on glass forward dissolution rate",npj Materials Degradation (2018) 2:22 ; doi:10.1038/s41529-018-0042-5,John D. Vienna,LAW-A44_test14,0,5.36,57.32,13.54,1.04,2.55,15.55,0,0.23,0.75,0.52,0,0,0,1.84,0,0,0,0.76,0,0,0,0,0,0,0,0.51,0,0,0,0,0,0,0,0,0,0,0,0,0,0,0,0,0,0,0,0,0,0,0,0,0,0,0,0,0,0,0,0,0,0,0.01,0,0,0,0,0,0,0,100.0,Not available,Not available,Not available,Not available,Not available,90.0,Dynamic,Not available,Not available,Not available,Not available,Not available,Not available,Not available,Not available,Not available,7.7,Not available,Not available,Not available,Not available,Not available,Not available,Not available,Not available,0.166,Not available,Not available,Not available,Not available,Not available,Not available
Article,"Impacts of glass composition, pH, and temperature on glass forward dissolution rate",npj Materials Degradation (2018) 2:22 ; doi:10.1038/s41529-018-0042-5,John D. Vienna,LAW-A44_test15,0,5.36,57.32,13.54,1.04,2.55,15.55,0,0.23,0.75,0.52,0,0,0,1.84,0,0,0,0.76,0,0,0,0,0,0,0,0.51,0,0,0,0,0,0,0,0,0,0,0,0,0,0,0,0,0,0,0,0,0,0,0,0,0,0,0,0,0,0,0,0,0,0,0.01,0,0,0,0,0,0,0,100.0,Not available,Not available,Not available,Not available,Not available,90.0,Dynamic,Not available,Not available,Not available,Not available,Not available,Not available,Not available,Not available,Not available,8.5,Not available,Not available,Not available,Not available,Not available,Not available,Not available,Not available,0.3802,Not available,Not available,Not available,Not available,Not available,Not available
Article,"Impacts of glass composition, pH, and temperature on glass forward dissolution rate",npj Materials Degradation (2018) 2:22 ; doi:10.1038/s41529-018-0042-5,John D. Vienna,LAW-A44_test16,0,5.36,57.32,13.54,1.04,2.55,15.55,0,0.23,0.75,0.52,0,0,0,1.84,0,0,0,0.76,0,0,0,0,0,0,0,0.51,0,0,0,0,0,0,0,0,0,0,0,0,0,0,0,0,0,0,0,0,0,0,0,0,0,0,0,0,0,0,0,0,0,0,0.01,0,0,0,0,0,0,0,100.0,Not available,Not available,Not available,Not available,Not available,90.0,Dynamic,Not available,Not available,Not available,Not available,Not available,Not available,Not available,Not available,Not available,10.1,Not available,Not available,Not available,Not available,Not available,Not available,Not available,Not available,1.3183,Not available,Not available,Not available,Not available,Not available,Not available
Article,"Impacts of glass composition, pH, and temperature on glass forward dissolution rate",npj Materials Degradation (2018) 2:22 ; doi:10.1038/s41529-018-0042-5,John D. Vienna,LAW-A44_test17,0,5.36,57.32,13.54,1.04,2.55,15.55,0,0.23,0.75,0.52,0,0,0,1.84,0,0,0,0.76,0,0,0,0,0,0,0,0.51,0,0,0,0,0,0,0,0,0,0,0,0,0,0,0,0,0,0,0,0,0,0,0,0,0,0,0,0,0,0,0,0,0,0,0.01,0,0,0,0,0,0,0,100.0,Not available,Not available,Not available,Not available,Not available,90.0,Dynamic,Not available,Not available,Not available,Not available,Not available,Not available,Not available,Not available,Not available,10.7,Not available,Not available,Not available,Not available,Not available,Not available,Not available,Not available,4.8978,Not available,Not available,Not available,Not available,Not available,Not available
Article,"Impacts of glass composition, pH, and temperature on glass forward dissolution rate",npj Materials Degradation (2018) 2:22 ; doi:10.1038/s41529-018-0042-5,John D. Vienna,LAW-ABP1_test1,0,5.61,57.19,13.63,0.52,4.14,14.72,0,0.98,0,0.66,0,0,0,0.66,0,0,0,0.68,0,0,0,0,0,0,0,0.9,0,0,0,0,0,0,0,0,0,0,0,0,0,0,0,0,0,0,0,0,0,0,0,0,0,0,0,0,0,0,0,0,0,0,0.28,0,0,0,0,0,0,0,100.0,Not available,Not available,Not available,Not available,Not available,23.0,dynamique,Not available,Not available,Not available,Not available,Not available,Not available,Not available,Not available,Not available,7.1,Not available,Not available,Not available,Not available,Not available,Not available,Not available,Not available,0.001148,Not available,Not available,Not available,Not available,Not available,Not available
Article,"Impacts of glass composition, pH, and temperature on glass forward dissolution rate",npj Materials Degradation (2018) 2:22 ; doi:10.1038/s41529-018-0042-5,John D. Vienna,LAW-ABP1_test2,0,5.61,57.19,13.63,0.52,4.14,14.72,0,0.98,0,0.66,0,0,0,0.66,0,0,0,0.68,0,0,0,0,0,0,0,0.9,0,0,0,0,0,0,0,0,0,0,0,0,0,0,0,0,0,0,0,0,0,0,0,0,0,0,0,0,0,0,0,0,0,0,0.28,0,0,0,0,0,0,0,100.0,Not available,Not available,Not available,Not available,Not available,23.0,dynamique,Not available,Not available,Not available,Not available,Not available,Not available,Not available,Not available,Not available,9.0,Not available,Not available,Not available,Not available,Not available,Not available,Not available,Not available,0.001318,Not available,Not available,Not available,Not available,Not available,Not available
Article,"Impacts of glass composition, pH, and temperature on glass forward dissolution rate",npj Materials Degradation (2018) 2:22 ; doi:10.1038/s41529-018-0042-5,John D. Vienna,LAW-ABP1_test3,0,5.61,57.19,13.63,0.52,4.14,14.72,0,0.98,0,0.66,0,0,0,0.66,0,0,0,0.68,0,0,0,0,0,0,0,0.9,0,0,0,0,0,0,0,0,0,0,0,0,0,0,0,0,0,0,0,0,0,0,0,0,0,0,0,0,0,0,0,0,0,0,0.28,0,0,0,0,0,0,0,100.0,Not available,Not available,Not available,Not available,Not available,23.0,dynamique,Not available,Not available,Not available,Not available,Not available,Not available,Not available,Not available,Not available,9.7,Not available,Not available,Not available,Not available,Not available,Not available,Not available,Not available,0.003236,Not available,Not available,Not available,Not available,Not available,Not available
Article,"Impacts of glass composition, pH, and temperature on glass forward dissolution rate",npj Materials Degradation (2018) 2:22 ; doi:10.1038/s41529-018-0042-5,John D. Vienna,LAW-ABP1_test4,0,5.61,57.19,13.63,0.52,4.14,14.72,0,0.98,0,0.66,0,0,0,0.66,0,0,0,0.68,0,0,0,0,0,0,0,0.9,0,0,0,0,0,0,0,0,0,0,0,0,0,0,0,0,0,0,0,0,0,0,0,0,0,0,0,0,0,0,0,0,0,0,0.28,0,0,0,0,0,0,0,100.0,Not available,Not available,Not available,Not available,Not available,23.0,dynamique,Not available,Not available,Not available,Not available,Not available,Not available,Not available,Not available,Not available,11.1,Not available,Not available,Not available,Not available,Not available,Not available,Not available,Not available,0.022909,Not available,Not available,Not available,Not available,Not available,Not available
Article,"Impacts of glass composition, pH, and temperature on glass forward dissolution rate",npj Materials Degradation (2018) 2:22 ; doi:10.1038/s41529-018-0042-5,John D. Vienna,LAW-ABP1_test5,0,5.61,57.19,13.63,0.52,4.14,14.72,0,0.98,0,0.66,0,0,0,0.66,0,0,0,0.68,0,0,0,0,0,0,0,0.9,0,0,0,0,0,0,0,0,0,0,0,0,0,0,0,0,0,0,0,0,0,0,0,0,0,0,0,0,0,0,0,0,0,0,0.28,0,0,0,0,0,0,0,100.0,Not available,Not available,Not available,Not available,Not available,40.0,dynamique,Not available,Not available,Not available,Not available,Not available,Not available,Not available,Not available,Not available,6.6,Not available,Not available,Not available,Not available,Not available,Not available,Not available,Not available,0.004074,Not available,Not available,Not available,Not available,Not available,Not available
Article,"Impacts of glass composition, pH, and temperature on glass forward dissolution rate",npj Materials Degradation (2018) 2:22 ; doi:10.1038/s41529-018-0042-5,John D. Vienna,LAW-ABP1_test6,0,5.61,57.19,13.63,0.52,4.14,14.72,0,0.98,0,0.66,0,0,0,0.66,0,0,0,0.68,0,0,0,0,0,0,0,0.9,0,0,0,0,0,0,0,0,0,0,0,0,0,0,0,0,0,0,0,0,0,0,0,0,0,0,0,0,0,0,0,0,0,0,0.28,0,0,0,0,0,0,0,100.0,Not available,Not available,Not available,Not available,Not available,40.0,dynamique,Not available,Not available,Not available,Not available,Not available,Not available,Not available,Not available,Not available,7.5,Not available,Not available,Not available,Not available,Not available,Not available,Not available,Not available,0.007079,Not available,Not available,Not available,Not available,Not available,Not available
Article,"Impacts of glass composition, pH, and temperature on glass forward dissolution rate",npj Materials Degradation (2018) 2:22 ; doi:10.1038/s41529-018-0042-5,John D. Vienna,LAW-ABP1_test7,0,5.61,57.19,13.63,0.52,4.14,14.72,0,0.98,0,0.66,0,0,0,0.66,0,0,0,0.68,0,0,0,0,0,0,0,0.9,0,0,0,0,0,0,0,0,0,0,0,0,0,0,0,0,0,0,0,0,0,0,0,0,0,0,0,0,0,0,0,0,0,0,0.28,0,0,0,0,0,0,0,100.0,Not available,Not available,Not available,Not available,Not available,40.0,dynamique,Not available,Not available,Not available,Not available,Not available,Not available,Not available,Not available,Not available,8.4,Not available,Not available,Not available,Not available,Not available,Not available,Not available,Not available,0.014791,Not available,Not available,Not available,Not available,Not available,Not available
