Repository: OUANZOUGUIAbdelhak/NEURAL-NETWORK-TRAINING-ON-GLASS-ALTERATION-DATA

File: glass_data-13 - Glass Data(2).csv (part 10 of 13)
Type Document,Titre,Référence,Premier Auteur,Type de verre,Li,B,O,Na,Mg,Al,Si,P,K,Ca,Ti,V,Cr,Mn,Fe,Co,Ni,Cu,Zn,Ga,Ge,As,Se,Rb,Sr,Y,Zr,Nb,Mo,Tc,Ru,Rh,Pd,Ag,Cd,In,Sn,Sb,Te,I,Cs,Ba,La,Hf,Ta,W,Re,Os,Ir,Pt,Au,Hg,Tl,Pb,Bi,Po,At,Rn,Ce,Pr,Nd,S_autres_TR,Th,U,Pu,Np,Am,Cm,S_autres_An,Somme,Densité,Homogénéité,B_IV,Irradié,Caractéristiques_si_irradié,Température,Statique_dynamique,Plage_granulométrique_si_poudre,Surface_spécifique_géométrique_si_poudre,Surface_spécifique_BET_si_poudre,Qualité_de_polissage_si_monolithe,Masse_du_verre,Surface_du_verre_S,Volume_de_la_solution_V,Débit_de_la_solution,pH_initial_T_amb,pH_initial_T_essai,Composition_de_la_solution,Durée_de_l_expérience,pH_final_T_amb,pH_final_T_essai,Normalisation_de_la_vitesse_Sgeo_ou_SBET,V0_Si_ou_r0_Si,r2_Si,Ordonnée_à_l_origine_Si,V0_B_ou_r0_B,Ordonnée_à_l_origine_B,V0_Na_ou_r0_Na,r2_Na,Ordonnée_à_l_origine_Na,V0_ΔM_ou_r0_ΔM,Congruence
Article,"Impacts of glass composition, pH, and temperature on glass forward dissolution rate",npj Materials Degradation (2018) 2:22 ; doi:10.1038/s41529-018-0042-5,John D. Vienna,ORLEC33_test6,0,15.19,0,35.7,1.2,8.71,32.69,0,0.52,2.14,0,0,0,0,0.11,0,0,0,1.78,0,0,0,0,0,0,0,1.96,0,0,0,0,0,0,0,0,0,0,0,0,0,0,0,0,0,0,0,0,0,0,0,0,0,0,0,0,0,0,0,0,0,0,0,0,0,0,0,0,0,0,100.0,Not available,Not available,Not available,Not available,Not available,40.9,Dynamic,Not available,Not available,Not available,Not available,Not available,Not available,Not available,Not available,Not available,9.6,Not available,Not available,Not available,Not available,Not available,Not available,Not available,Not available,0.0309,Not available,Not available,Not available,Not available,Not available,Not available
Article,"Impacts of glass composition, pH, and temperature on glass forward dissolution rate",npj Materials Degradation (2018) 2:22 ; doi:10.1038/s41529-018-0042-5,John D. Vienna,ORLEC33_test7,0,15.19,0,35.7,1.2,8.71,32.69,0,0.52,2.14,0,0,0,0,0.11,0,0,0,1.78,0,0,0,0,0,0,0,1.96,0,0,0,0,0,0,0,0,0,0,0,0,0,0,0,0,0,0,0,0,0,0,0,0,0,0,0,0,0,0,0,0,0,0,0,0,0,0,0,0,0,0,100.0,Not available,Not available,Not available,Not available,Not available,40.9,Dynamic,Not available,Not available,Not available,Not available,Not available,Not available,Not available,Not available,Not available,10.9,Not available,Not available,Not available,Not available,Not available,Not available,Not available,Not available,0.14454,Not available,Not available,Not available,Not available,Not available,Not available
Article,"Impacts of glass composition, pH, and temperature on glass forward dissolution rate",npj Materials Degradation (2018) 2:22 ; doi:10.1038/s41529-018-0042-5,John D. Vienna,ORLEC33_test8,0,15.19,0,35.7,1.2,8.71,32.69,0,0.52,2.14,0,0,0,0,0.11,0,0,0,1.78,0,0,0,0,0,0,0,1.96,0,0,0,0,0,0,0,0,0,0,0,0,0,0,0,0,0,0,0,0,0,0,0,0,0,0,0,0,0,0,0,0,0,0,0,0,0,0,0,0,0,0,100.0,Not available,Not available,Not available,Not available,Not available,40.9,Dynamic,Not available,Not available,Not available,Not available,Not available,Not available,Not available,Not available,Not available,11.7,Not available,Not available,Not available,Not available,Not available,Not available,Not available,Not available,0.85114,Not available,Not available,Not available,Not available,Not available,Not available
Article,"Impacts of glass composition, pH, and temperature on glass forward dissolution rate",npj Materials Degradation (2018) 2:22 ; doi:10.1038/s41529-018-0042-5,John D. Vienna,ORLEC33_test9,0,15.19,0,35.7,1.2,8.71,32.69,0,0.52,2.14,0,0,0,0,0.11,0,0,0,1.78,0,0,0,0,0,0,0,1.96,0,0,0,0,0,0,0,0,0,0,0,0,0,0,0,0,0,0,0,0,0,0,0,0,0,0,0,0,0,0,0,0,0,0,0,0,0,0,0,0,0,0,100.0,Not available,Not available,Not available,Not available,Not available,73.0,Dynamic,Not available,Not available,Not available,Not available,Not available,Not available,Not available,Not available,Not available,8.1,Not available,Not available,Not available,Not available,Not available,Not available,Not available,Not available,0.08318,Not available,Not available,Not available,Not available,Not available,Not available
Article,"Impacts of glass composition, pH, and temperature on glass forward dissolution rate",npj Materials Degradation (2018) 2:22 ; doi:10.1038/s41529-018-0042-5,John D. Vienna,ORLEC33_test10,0,15.19,0,35.7,1.2,8.71,32.69,0,0.52,2.14,0,0,0,0,0.11,0,0,0,1.78,0,0,0,0,0,0,0,1.96,0,0,0,0,0,0,0,0,0,0,0,0,0,0,0,0,0,0,0,0,0,0,0,0,0,0,0,0,0,0,0,0,0,0,0,0,0,0,0,0,0,0,100.0,Not available,Not available,Not available,Not available,Not available,70.3,Dynamic,Not available,Not available,Not available,Not available,Not available,Not available,Not available,Not available,Not available,8.9,Not available,Not available,Not available,Not available,Not available,Not available,Not available,Not available,0.16596,Not available,Not available,Not available,Not available,Not available,Not available
Article,"Impacts of glass composition, pH, and temperature on glass forward dissolution rate",npj Materials Degradation (2018) 2:22 ; doi:10.1038/s41529-018-0042-5,John D. Vienna,ORLEC33_test11,0,15.19,0,35.7,1.2,8.71,32.69,0,0.52,2.14,0,0,0,0,0.11,0,0,0,1.78,0,0,0,0,0,0,0,1.96,0,0,0,0,0,0,0,0,0,0,0,0,0,0,0,0,0,0,0,0,0,0,0,0,0,0,0,0,0,0,0,0,0,0,0,0,0,0,0,0,0,0,100.0,Not available,Not available,Not available,Not available,Not available,70.3,Dynamic,Not available,Not available,Not available,Not available,Not available,Not available,Not available,Not available,Not available,10.4,Not available,Not available,Not available,Not available,Not available,Not available,Not available,Not available,0.85114,Not available,Not available,Not available,Not available,Not available,Not available
Article,"Impacts of glass composition, pH, and temperature on glass forward dissolution rate",npj Materials Degradation (2018) 2:22 ; doi:10.1038/s41529-018-0042-5,John D. Vienna,ORLEC33_test12,0,15.19,0,35.7,1.2,8.71,32.69,0,0.52,2.14,0,0,0,0,0.11,0,0,0,1.78,0,0,0,0,0,0,0,1.96,0,0,0,0,0,0,0,0,0,0,0,0,0,0,0,0,0,0,0,0,0,0,0,0,0,0,0,0,0,0,0,0,0,0,0,0,0,0,0,0,0,0,100.0,Not available,Not available,Not available,Not available,Not available,70.6,Dynamic,Not available,Not available,Not available,Not available,Not available,Not available,Not available,Not available,Not available,11.1,Not available,Not available,Not available,Not available,Not available,Not available,Not available,Not available,3.63078,Not available,Not available,Not available,Not available,Not available,Not available
Article,"Impacts of glass composition, pH, and temperature on glass forward dissolution rate",npj Materials Degradation (2018) 2:22 ; doi:10.1038/s41529-018-0042-5,John D. Vienna,ORLEC33_test13,0,15.19,0,35.7,1.2,8.71,32.69,0,0.52,2.14,0,0,0,0,0.11,0,0,0,1.78,0,0,0,0,0,0,0,1.96,0,0,0,0,0,0,0,0,0,0,0,0,0,0,0,0,0,0,0,0,0,0,0,0,0,0,0,0,0,0,0,0,0,0,0,0,0,0,0,0,0,0,100.0,Not available,Not available,Not available,Not available,Not available,89.8,Dynamic,Not available,Not available,Not available,Not available,Not available,Not available,Not available,Not available,Not available,7.7,Not available,Not available,Not available,Not available,Not available,Not available,Not available,Not available,0.22387,Not available,Not available,Not available,Not available,Not available,Not available
Article,"Impacts of glass composition, pH, and temperature on glass forward dissolution rate",npj Materials Degradation (2018) 2:22 ; doi:10.1038/s41529-018-0042-5,John D. Vienna,ORLEC33_test14,0,15.19,0,35.7,1.2,8.71,32.69,0,0.52,2.14,0,0,0,0,0.11,0,0,0,1.78,0,0,0,0,0,0,0,1.96,0,0,0,0,0,0,0,0,0,0,0,0,0,0,0,0,0,0,0,0,0,0,0,0,0,0,0,0,0,0,0,0,0,0,0,0,0,0,0,0,0,0,100.0,Not available,Not available,Not available,Not available,Not available,90.4,Dynamic,Not available,Not available,Not available,Not available,Not available,Not available,Not available,Not available,Not available,8.5,Not available,Not available,Not available,Not available,Not available,Not available,Not available,Not available,0.91201,Not available,Not available,Not available,Not available,Not available,Not available
Article,"Impacts of glass composition, pH, and temperature on glass forward dissolution rate",npj Materials Degradation (2018) 2:22 ; doi:10.1038/s41529-018-0042-5,John D. Vienna,ORLEC33_test15,0,15.19,0,35.7,1.2,8.71,32.69,0,0.52,2.14,0,0,0,0,0.11,0,0,0,1.78,0,0,0,0,0,0,0,1.96,0,0,0,0,0,0,0,0,0,0,0,0,0,0,0,0,0,0,0,0,0,0,0,0,0,0,0,0,0,0,0,0,0,0,0,0,0,0,0,0,0,0,100.0,Not available,Not available,Not available,Not available,Not available,90.6,Dynamic,Not available,Not available,Not available,Not available,Not available,Not available,Not available,Not available,Not available,10.1,Not available,Not available,Not available,Not available,Not available,Not available,Not available,Not available,3.98107,Not available,Not available,Not available,Not available,Not available,Not available
Article,"Impacts of glass composition, pH, and temperature on glass forward dissolution rate",npj Materials Degradation (2018) 2:22 ; doi:10.1038/s41529-018-0042-5,John D. Vienna,ORLEC33_test16,0,15.19,0,35.7,1.2,8.71,32.69,0,0.52,2.14,0,0,0,0,0.11,0,0,0,1.78,0,0,0,0,0,0,0,1.96,0,0,0,0,0,0,0,0,0,0,0,0,0,0,0,0,0,0,0,0,0,0,0,0,0,0,0,0,0,0,0,0,0,0,0,0,0,0,0,0,0,0,100.0,Not available,Not available,Not available,Not available,Not available,91.1,Dynamic,Not available,Not available,Not available,Not available,Not available,Not available,Not available,Not available,Not available,10.7,Not available,Not available,Not available,Not available,Not available,Not available,Not available,Not available,10.96478,Not available,Not available,Not available,Not available,Not available,Not available
Article,"Impacts of glass composition, pH, and temperature on glass forward dissolution rate",npj Materials Degradation (2018) 2:22 ; doi:10.1038/s41529-018-0042-5,John D. Vienna,ORPLG9_test1,0,11.99,0,33.26,1.17,6.51,33.35,0,6.0,2.36,0,0,0,0,0.13,0,0,0,2.05,0,0,0,0,0,0,0,2.26,0,0,0,0,0,0,0,0,0,0.92,0,0,0,0,0,0,0,0,0,0,0,0,0,0,0,0,0,0,0,0,0,0,0,0,0,0,0,0,0,0,0,0,100.76,Not available,Not available,Not available,Not available,Not available,22.7,dynamique,Not available,Not available,Not available,Not available,Not available,Not available,Not available,Not available,Not available,9.0,Not available,Not available,Not available,Not available,Not available,Not available,Not available,Not available,-2.78,Not available,Not available,Not available,Not available,Not available,Not available
Article,"Impacts of glass composition, pH, and temperature on glass forward dissolution rate",npj Materials Degradation (2018) 2:22 ; doi:10.1038/s41529-018-0042-5,John D. Vienna,ORPLG9_test2,0,11.99,0,33.26,1.17,6.51,33.35,0,6.0,2.36,0,0,0,0,0.13,0,0,0,2.05,0,0,0,0,0,0,0,2.26,0,0,0,0,0,0,0,0,0,0.92,0,0,0,0,0,0,0,0,0,0,0,0,0,0,0,0,0,0,0,0,0,0,0,0,0,0,0,0,0,0,0,0,100.76,Not available,Not available,Not available,Not available,Not available,22.7,dynamique,Not available,Not available,Not available,Not available,Not available,Not available,Not available,Not available,Not available,10.0,Not available,Not available,Not available,Not available,Not available,Not available,Not available,Not available,-2.09,Not available,Not available,Not available,Not available,Not available,Not available
Article,"Impacts of glass composition, pH, and temperature on glass forward dissolution rate",npj Materials Degradation (2018) 2:22 ; doi:10.1038/s41529-018-0042-5,John D. Vienna,ORPLG9_test3,0,11.99,0,33.26,1.17,6.51,33.35,0,6.0,2.36,0,0,0,0,0.13,0,0,0,2.05,0,0,0,0,0,0,0,2.26,0,0,0,0,0,0,0,0,0,0.92,0,0,0,0,0,0,0,0,0,0,0,0,0,0,0,0,0,0,0,0,0,0,0,0,0,0,0,0,0,0,0,0,100.76,Not available,Not available,Not available,Not available,Not available,22.7,dynamique,Not available,Not available,Not available,Not available,Not available,Not available,Not available,Not available,Not available,11.0,Not available,Not available,Not available,Not available,Not available,Not available,Not available,Not available,-2.13,Not available,Not available,Not available,Not available,Not available,Not available
Article,"Impacts of glass composition, pH, and temperature on glass forward dissolution rate",npj Materials Degradation (2018) 2:22 ; doi:10.1038/s41529-018-0042-5,John D. Vienna,ORPLG9_test4,0,11.99,0,33.26,1.17,6.51,33.35,0,6.0,2.36,0,0,0,0,0.13,0,0,0,2.05,0,0,0,0,0,0,0,2.26,0,0,0,0,0,0,0,0,0,0.92,0,0,0,0,0,0,0,0,0,0,0,0,0,0,0,0,0,0,0,0,0,0,0,0,0,0,0,0,0,0,0,0,100.76,Not available,Not available,Not available,Not available,Not available,40.9,dynamique,Not available,Not available,Not available,Not available,Not available,Not available,Not available,Not available,Not available,8.7,Not available,Not available,Not available,Not available,Not available,Not available,Not available,Not available,-2.13,Not available,Not available,Not available,Not available,Not available,Not available
Article,"Impacts of glass composition, pH, and temperature on glass forward dissolution rate",npj Materials Degradation (2018) 2:22 ; doi:10.1038/s41529-018-0042-5,John D. Vienna,ORPLG9_test5,0,11.99,0,33.26,1.17,6.51,33.35,0,6.0,2.36,0,0,0,0,0.13,0,0,0,2.05,0,0,0,0,0,0,0,2.26,0,0,0,0,0,0,0,0,0,0.92,0,0,0,0,0,0,0,0,0,0,0,0,0,0,0,0,0,0,0,0,0,0,0,0,0,0,0,0,0,0,0,0,100.76,Not available,Not available,Not available,Not available,Not available,40.9,dynamique,Not available,Not available,Not available,Not available,Not available,Not available,Not available,Not available,Not available,9.6,Not available,Not available,Not available,Not available,Not available,Not available,Not available,Not available,-1.92,Not available,Not available,Not available,Not available,Not available,Not available
Article,"Impacts of glass composition, pH, and temperature on glass forward dissolution rate",npj Materials Degradation (2018) 2:22 ; doi:10.1038/s41529-018-0042-5,John D. Vienna,ORPLG9_test6,0,11.99,0,33.26,1.17,6.51,33.35,0,6.0,2.36,0,0,0,0,0.13,0,0,0,2.05,0,0,0,0,0,0,0,2.26,0,0,0,0,0,0,0,0,0,0.92,0,0,0,0,0,0,0,0,0,0,0,0,0,0,0,0,0,0,0,0,0,0,0,0,0,0,0,0,0,0,0,0,100.76,Not available,Not available,Not available,Not available,Not available,40.2,dynamique,Not available,Not available,Not available,Not available,Not available,Not available,Not available,Not available,Not available,10.9,Not available,Not available,Not available,Not available,Not available,Not available,Not available,Not available,-1.58,Not available,Not available,Not available,Not available,Not available,Not available
Article,"Impacts of glass composition, pH, and temperature on glass forward dissolution rate",npj Materials Degradation (2018) 2:22 ; doi:10.1038/s41529-018-0042-5,John D. Vienna,ORPLG9_test7,0,11.99,0,33.26,1.17,6.51,33.35,0,6.0,2.36,0,0,0,0,0.13,0,0,0,2.05,0,0,0,0,0,0,0,2.26,0,0,0,0,0,0,0,0,0,0.92,0,0,0,0,0,0,0,0,0,0,0,0,0,0,0,0,0,0,0,0,0,0,0,0,0,0,0,0,0,0,0,0,100.76,Not available,Not available,Not available,Not available,Not available,39.9,dynamique,Not available,Not available,Not available,Not available,Not available,Not available,Not available,Not available,Not available,11.7,Not available,Not available,Not available,Not available,Not available,Not available,Not available,Not available,-1.08,Not available,Not available,Not available,Not available,Not available,Not available
Article,"Impacts of glass composition, pH, and temperature on glass forward dissolution rate",npj Materials Degradation (2018) 2:22 ; doi:10.1038/s41529-018-0042-5,John D. Vienna,ORPLG9_test8,0,11.99,0,33.26,1.17,6.51,33.35,0,6.0,2.36,0,0,0,0,0.13,0,0,0,2.05,0,0,0,0,0,0,0,2.26,0,0,0,0,0,0,0,0,0,0.92,0,0,0,0,0,0,0,0,0,0,0,0,0,0,0,0,0,0,0,0,0,0,0,0,0,0,0,0,0,0,0,0,100.76,Not available,Not available,Not available,Not available,Not available,71.0,dynamique,Not available,Not available,Not available,Not available,Not available,Not available,Not available,Not available,Not available,8.1,Not available,Not available,Not available,Not available,Not available,Not available,Not available,Not available,-0.6,Not available,Not available,Not available,Not available,Not available,Not available
Article,"Impacts of glass composition, pH, and temperature on glass forward dissolution rate",npj Materials Degradation (2018) 2:22 ; doi:10.1038/s41529-018-0042-5,John D. Vienna,ORPLG9_test9,0,11.99,0,33.26,1.17,6.51,33.35,0,6.0,2.36,0,0,0,0,0.13,0,0,0,2.05,0,0,0,0,0,0,0,2.26,0,0,0,0,0,0,0,0,0,0.92,0,0,0,0,0,0,0,0,0,0,0,0,0,0,0,0,0,0,0,0,0,0,0,0,0,0,0,0,0,0,0,0,100.76,Not available,Not available,Not available,Not available,Not available,71.0,dynamique,Not available,Not available,Not available,Not available,Not available,Not available,Not available,Not available,Not available,8.9,Not available,Not available,Not available,Not available,Not available,Not available,Not available,Not available,-0.5,Not available,Not available,Not available,Not available,Not available,Not available
Article,"Impacts of glass composition, pH, and temperature on glass forward dissolution rate",npj Materials Degradation (2018) 2:22 ; doi:10.1038/s41529-018-0042-5,John D. Vienna,ORPLG9_test10,0,11.99,0,33.26,1.17,6.51,33.35,0,6.0,2.36,0,0,0,0,0.13,0,0,0,2.05,0,0,0,0,0,0,0,2.26,0,0,0,0,0,0,0,0,0,0.92,0,0,0,0,0,0,0,0,0,0,0,0,0,0,0,0,0,0,0,0,0,0,0,0,0,0,0,0,0,0,0,0,100.76,Not available,Not available,Not available,Not available,Not available,70.1,dynamique,Not available,Not available,Not available,Not available,Not available,Not available,Not available,Not available,Not available,10.4,Not available,Not available,Not available,Not available,Not available,Not available,Not available,Not available,-0.37,Not available,Not available,Not available,Not available,Not available,Not available
Article,"Impacts of glass composition, pH, and temperature on glass forward dissolution rate",npj Materials Degradation (2018) 2:22 ; doi:10.1038/s41529-018-0042-5,John D. Vienna,ORPLG9_test11,0,11.99,0,33.26,1.17,6.51,33.35,0,6.0,2.36,0,0,0,0,0.13,0,0,0,2.05,0,0,0,0,0,0,0,2.26,0,0,0,0,0,0,0,0,0,0.92,0,0,0,0,0,0,0,0,0,0,0,0,0,0,0,0,0,0,0,0,0,0,0,0,0,0,0,0,0,0,0,0,100.76,Not available,Not available,Not available,Not available,Not available,70.1,dynamique,Not available,Not available,Not available,Not available,Not available,Not available,Not available,Not available,Not available,11.1,Not available,Not available,Not available,Not available,Not available,Not available,Not available,Not available,0.41,Not available,Not available,Not available,Not available,Not available,Not available
Article,"Impacts of glass composition, pH, and temperature on glass forward dissolution rate",npj Materials Degradation (2018) 2:22 ; doi:10.1038/s41529-018-0042-5,John D. Vienna,ORPLG9_test12,0,11.99,0,33.26,1.17,6.51,33.35,0,6.0,2.36,0,0,0,0,0.13,0,0,0,2.05,0,0,0,0,0,0,0,2.26,0,0,0,0,0,0,0,0,0,0.92,0,0,0,0,0,0,0,0,0,0,0,0,0,0,0,0,0,0,0,0,0,0,0,0,0,0,0,0,0,0,0,0,100.76,Not available,Not available,Not available,Not available,Not available,90.6,dynamique,Not available,Not available,Not available,Not available,Not available,Not available,Not available,Not available,Not available,7.7,Not available,Not available,Not available,Not available,Not available,Not available,Not available,Not available,-0.5,Not available,Not available,Not available,Not available,Not available,Not available
Article,"Impacts of glass composition, pH, and temperature on glass forward dissolution rate",npj Materials Degradation (2018) 2:22 ; doi:10.1038/s41529-018-0042-5,John D. Vienna,ORPLG9_test13,0,11.99,0,33.26,1.17,6.51,33.35,0,6.0,2.36,0,0,0,0,0.13,0,0,0,2.05,0,0,0,0,0,0,0,2.26,0,0,0,0,0,0,0,0,0,0.92,0,0,0,0,0,0,0,0,0,0,0,0,0,0,0,0,0,0,0,0,0,0,0,0,0,0,0,0,0,0,0,0,100.76,Not available,Not available,Not available,Not available,Not available,90.6,dynamique,Not available,Not available,Not available,Not available,Not available,Not available,Not available,Not available,Not available,8.5,Not available,Not available,Not available,Not available,Not available,Not available,Not available,Not available,0.06,Not available,Not available,Not available,Not available,Not available,Not available
Article,"Impacts of glass composition, pH, and temperature on glass forward dissolution rate",npj Materials Degradation (2018) 2:22 ; doi:10.1038/s41529-018-0042-5,John D. Vienna,ORPLG9_test14,0,11.99,0,33.26,1.17,6.51,33.35,0,6.0,2.36,0,0,0,0,0.13,0,0,0,2.05,0,0,0,0,0,0,0,2.26,0,0,0,0,0,0,0,0,0,0.92,0,0,0,0,0,0,0,0,0,0,0,0,0,0,0,0,0,0,0,0,0,0,0,0,0,0,0,0,0,0,0,0,100.76,Not available,Not available,Not available,Not available,Not available,90.5,dynamique,Not available,Not available,Not available,Not available,Not available,Not available,Not available,Not available,Not available,10.1,Not available,Not available,Not available,Not available,Not available,Not available,Not available,Not available,0.11,Not available,Not available,Not available,Not available,Not available,Not available
Article,"Impacts of glass composition, pH, and temperature on glass forward dissolution rate",npj Materials Degradation (2018) 2:22 ; doi:10.1038/s41529-018-0042-5,John D. Vienna,ORPLG9_test15,0,11.99,0,33.26,1.17,6.51,33.35,0,6.0,2.36,0,0,0,0,0.13,0,0,0,2.05,0,0,0,0,0,0,0,2.26,0,0,0,0,0,0,0,0,0,0.92,0,0,0,0,0,0,0,0,0,0,0,0,0,0,0,0,0,0,0,0,0,0,0,0,0,0,0,0,0,0,0,0,100.76,Not available,Not available,Not available,Not available,Not available,90.5,dynamique,Not available,Not available,Not available,Not available,Not available,Not available,Not available,Not available,Not available,10.7,Not available,Not available,Not available,Not available,Not available,Not available,Not available,Not available,0.52,Not available,Not available,Not available,Not available,Not available,Not available
Article,"Impacts of glass composition, pH, and temperature on glass forward dissolution rate",npj Materials Degradation (2018) 2:22 ; doi:10.1038/s41529-018-0042-5,John D. Vienna,SON68_test1,6.99,21.3,0,17.3,0,5.15,40.02,0,0,3.8,0,0,0,0,1.99,0,0,0,1.63,0,0,0,0,0,0,0,1.17,0,0.65,0,0,0,0,0,0,0,0.01,0,0,0,0,0,0,0,0,0,0,0,0,0,0,0,0,0,0,0,0,0,0,0,0,0,0,0,0,0,0,0,0,100.01,Not available,Not available,Not available,Not available,Not available,23.0,dynamique,Not available,Not available,Not available,Not available,Not available,Not available,Not available,Not available,Not available,9.0,Not available,Not available,Not available,Not available,Not available,Not available,Not available,Not available,-2.67,Not available,Not available,Not available,Not available,Not available,Not available
Article,"Impacts of glass composition, pH, and temperature on glass forward dissolution rate",npj Materials Degradation (2018) 2:22 ; doi:10.1038/s41529-018-0042-5,John D. Vienna,SON68_test2,6.99,21.3,0,17.3,0,5.15,40.02,0,0,3.8,0,0,0,0,1.99,0,0,0,1.63,0,0,0,0,0,0,0,1.17,0,0.65,0,0,0,0,0,0,0,0.01,0,0,0,0,0,0,0,0,0,0,0,0,0,0,0,0,0,0,0,0,0,0,0,0,0,0,0,0,0,0,0,0,100.01,Not available,Not available,Not available,Not available,Not available,23.0,dynamique,Not available,Not available,Not available,Not available,Not available,Not available,Not available,Not available,Not available,10.0,Not available,Not available,Not available,Not available,Not available,Not available,Not available,Not available,-2.39,Not available,Not available,Not available,Not available,Not available,Not available
Article,"Impacts of glass composition, pH, and temperature on glass forward dissolution rate",npj Materials Degradation (2018) 2:22 ; doi:10.1038/s41529-018-0042-5,John D. Vienna,SON68_test3,6.99,21.3,0,17.3,0,5.15,40.02,0,0,3.8,0,0,0,0,1.99,0,0,0,1.63,0,0,0,0,0,0,0,1.17,0,0.65,0,0,0,0,0,0,0,0.01,0,0,0,0,0,0,0,0,0,0,0,0,0,0,0,0,0,0,0,0,0,0,0,0,0,0,0,0,0,0,0,0,100.01,Not available,Not available,Not available,Not available,Not available,23.0,dynamique,Not available,Not available,Not available,Not available,Not available,Not available,Not available,Not available,Not available,11.0,Not available,Not available,Not available,Not available,Not available,Not available,Not available,Not available,-1.93,Not available,Not available,Not available,Not available,Not available,Not available
Article,"Impacts of glass composition, pH, and temperature on glass forward dissolution rate",npj Materials Degradation (2018) 2:22 ; doi:10.1038/s41529-018-0042-5,John D. Vienna,SON68_test4,6.99,21.3,0,17.3,0,5.15,40.02,0,0,3.8,0,0,0,0,1.99,0,0,0,1.63,0,0,0,0,0,0,0,1.17,0,0.65,0,0,0,0,0,0,0,0.01,0,0,0,0,0,0,0,0,0,0,0,0,0,0,0,0,0,0,0,0,0,0,0,0,0,0,0,0,0,0,0,0,100.01,Not available,Not available,Not available,Not available,Not available,23.0,dynamique,Not available,Not available,Not available,Not available,Not available,Not available,Not available,Not available,Not available,12.0,Not available,Not available,Not available,Not available,Not available,Not available,Not available,Not available,-1.4,Not available,Not available,Not available,Not available,Not available,Not available
Article,"Impacts of glass composition, pH, and temperature on glass forward dissolution rate",npj Materials Degradation (2018) 2:22 ; doi:10.1038/s41529-018-0042-5,John D. Vienna,SON68_test5,6.99,21.3,0,17.3,0,5.15,40.02,0,0,3.8,0,0,0,0,1.99,0,0,0,1.63,0,0,0,0,0,0,0,1.17,0,0.65,0,0,0,0,0,0,0,0.01,0,0,0,0,0,0,0,0,0,0,0,0,0,0,0,0,0,0,0,0,0,0,0,0,0,0,0,0,0,0,0,0,100.01,Not available,Not available,Not available,Not available,Not available,40.0,dynamique,Not available,Not available,Not available,Not available,Not available,Not available,Not available,Not available,Not available,8.7,Not available,Not available,Not available,Not available,Not available,Not available,Not available,Not available,-1.67,Not available,Not available,Not available,Not available,Not available,Not available
Article,"Impacts of glass composition, pH, and temperature on glass forward dissolution rate",npj Materials Degradation (2018) 2:22 ; doi:10.1038/s41529-018-0042-5,John D. Vienna,SON68_test6,6.99,21.3,0,17.3,0,5.15,40.02,0,0,3.8,0,0,0,0,1.99,0,0,0,1.63,0,0,0,0,0,0,0,1.17,0,0.65,0,0,0,0,0,0,0,0.01,0,0,0,0,0,0,0,0,0,0,0,0,0,0,0,0,0,0,0,0,0,0,0,0,0,0,0,0,0,0,0,0,100.01,Not available,Not available,Not available,Not available,Not available,40.0,dynamique,Not available,Not available,Not available,Not available,Not available,Not available,Not available,Not available,Not available,9.6,Not available,Not available,Not available,Not available,Not available,Not available,Not available,Not available,-1.73,Not available,Not available,Not available,Not available,Not available,Not available
Article,"Impacts of glass composition, pH, and temperature on glass forward dissolution rate",npj Materials Degradation (2018) 2:22 ; doi:10.1038/s41529-018-0042-5,John D. Vienna,SON68_test7,6.99,21.3,0,17.3,0,5.15,40.02,0,0,3.8,0,0,0,0,1.99,0,0,0,1.63,0,0,0,0,0,0,0,1.17,0,0.65,0,0,0,0,0,0,0,0.01,0,0,0,0,0,0,0,0,0,0,0,0,0,0,0,0,0,0,0,0,0,0,0,0,0,0,0,0,0,0,0,0,100.01,Not available,Not available,Not available,Not available,Not available,40.0,dynamique,Not available,Not available,Not available,Not available,Not available,Not available,Not available,Not available,Not available,10.9,Not available,Not available,Not available,Not available,Not available,Not available,Not available,Not available,-0.74,Not available,Not available,Not available,Not available,Not available,Not available
Article,"Impacts of glass composition, pH, and temperature on glass forward dissolution rate",npj Materials Degradation (2018) 2:22 ; doi:10.1038/s41529-018-0042-5,John D. Vienna,SON68_test8,6.99,21.3,0,17.3,0,5.15,40.02,0,0,3.8,0,0,0,0,1.99,0,0,0,1.63,0,0,0,0,0,0,0,1.17,0,0.65,0,0,0,0,0,0,0,0.01,0,0,0,0,0,0,0,0,0,0,0,0,0,0,0,0,0,0,0,0,0,0,0,0,0,0,0,0,0,0,0,0,100.01,Not available,Not available,Not available,Not available,Not available,70.0,dynamique,Not available,Not available,Not available,Not available,Not available,Not available,Not available,Not available,Not available,8.1,Not available,Not available,Not available,Not available,Not available,Not available,Not available,Not available,-0.84,Not available,Not available,Not available,Not available,Not available,Not available
Article,"Impacts of glass composition, pH, and temperature on glass forward dissolution rate",npj Materials Degradation (2018) 2:22 ; doi:10.1038/s41529-018-0042-5,John D. Vienna,SON68_test9,6.99,21.3,0,17.3,0,5.15,40.02,0,0,3.8,0,0,0,0,1.99,0,0,0,1.63,0,0,0,0,0,0,0,1.17,0,0.65,0,0,0,0,0,0,0,0.01,0,0,0,0,0,0,0,0,0,0,0,0,0,0,0,0,0,0,0,0,0,0,0,0,0,0,0,0,0,0,0,0,100.01,Not available,Not available,Not available,Not available,Not available,70.0,dynamique,Not available,Not available,Not available,Not available,Not available,Not available,Not available,Not available,Not available,8.9,Not available,Not available,Not available,Not available,Not available,Not available,Not available,Not available,-0.75,Not available,Not available,Not available,Not available,Not available,Not available
Article,"Impacts of glass composition, pH, and temperature on glass forward dissolution rate",npj Materials Degradation (2018) 2:22 ; doi:10.1038/s41529-018-0042-5,John D. Vienna,SON68_test10,6.99,21.3,0,17.3,0,5.15,40.02,0,0,3.8,0,0,0,0,1.99,0,0,0,1.63,0,0,0,0,0,0,0,1.17,0,0.65,0,0,0,0,0,0,0,0.01,0,0,0,0,0,0,0,0,0,0,0,0,0,0,0,0,0,0,0,0,0,0,0,0,0,0,0,0,0,0,0,0,100.01,Not available,Not available,Not available,Not available,Not available,70.0,dynamique,Not available,Not available,Not available,Not available,Not available,Not available,Not available,Not available,Not available,10.4,Not available,Not available,Not available,Not available,Not available,Not available,Not available,Not available,-0.12,Not available,Not available,Not available,Not available,Not available,Not available
Article,"Impacts of glass composition, pH, and temperature on glass forward dissolution rate",npj Materials Degradation (2018) 2:22 ; doi:10.1038/s41529-018-0042-5,John D. Vienna,SON68_test11,6.99,21.3,0,17.3,0,5.15,40.02,0,0,3.8,0,0,0,0,1.99,0,0,0,1.63,0,0,0,0,0,0,0,1.17,0,0.65,0,0,0,0,0,0,0,0.01,0,0,0,0,0,0,0,0,0,0,0,0,0,0,0,0,0,0,0,0,0,0,0,0,0,0,0,0,0,0,0,0,100.01,Not available,Not available,Not available,Not available,Not available,70.0,dynamique,Not available,Not available,Not available,Not available,Not available,Not available,Not available,Not available,Not available,11.1,Not available,Not available,Not available,Not available,Not available,Not available,Not available,Not available,0.39,Not available,Not available,Not available,Not available,Not available,Not available
Article,"Impacts of glass composition, pH, and temperature on glass forward dissolution rate",npj Materials Degradation (2018) 2:22 ; doi:10.1038/s41529-018-0042-5,John D. Vienna,SON68_test12,6.99,21.3,0,17.3,0,5.15,40.02,0,0,3.8,0,0,0,0,1.99,0,0,0,1.63,0,0,0,0,0,0,0,1.17,0,0.65,0,0,0,0,0,0,0,0.01,0,0,0,0,0,0,0,0,0,0,0,0,0,0,0,0,0,0,0,0,0,0,0,0,0,0,0,0,0,0,0,0,100.01,Not available,Not available,Not available,Not available,Not available,90.0,dynamique,Not available,Not available,Not available,Not available,Not available,Not available,Not available,Not available,Not available,7.7,Not available,Not available,Not available,Not available,Not available,Not available,Not available,Not available,-0.44,Not available,Not available,Not available,Not available,Not available,Not available
Article,"Impacts of glass composition, pH, and temperature on glass forward dissolution rate",npj Materials Degradation (2018) 2:22 ; doi:10.1038/s41529-018-0042-5,John D. Vienna,SON68_test13,6.99,21.3,0,17.3,0,5.15,40.02,0,0,3.8,0,0,0,0,1.99,0,0,0,1.63,0,0,0,0,0,0,0,1.17,0,0.65,0,0,0,0,0,0,0,0.01,0,0,0,0,0,0,0,0,0,0,0,0,0,0,0,0,0,0,0,0,0,0,0,0,0,0,0,0,0,0,0,0,100.01,Not available,Not available,Not available,Not available,Not available,90.0,dynamique,Not available,Not available,Not available,Not available,Not available,Not available,Not available,Not available,Not available,8.5,Not available,Not available,Not available,Not available,Not available,Not available,Not available,Not available,-0.02,Not available,Not available,Not available,Not available,Not available,Not available
Article,"Impacts of glass composition, pH, and temperature on glass forward dissolution rate",npj Materials Degradation (2018) 2:22 ; doi:10.1038/s41529-018-0042-5,John D. Vienna,SON68_test14,6.99,21.3,0,17.3,0,5.15,40.02,0,0,3.8,0,0,0,0,1.99,0,0,0,1.63,0,0,0,0,0,0,0,1.17,0,0.65,0,0,0,0,0,0,0,0.01,0,0,0,0,0,0,0,0,0,0,0,0,0,0,0,0,0,0,0,0,0,0,0,0,0,0,0,0,0,0,0,0,100.01,Not available,Not available,Not available,Not available,Not available,90.0,dynamique,Not available,Not available,Not available,Not available,Not available,Not available,Not available,Not available,Not available,10.1,Not available,Not available,Not available,Not available,Not available,Not available,Not available,Not available,0.37,Not available,Not available,Not available,Not available,Not available,Not available
Article,"Impacts of glass composition, pH, and temperature on glass forward dissolution rate",npj Materials Degradation (2018) 2:22 ; doi:10.1038/s41529-018-0042-5,John D. Vienna,SON68_test15,6.99,21.3,0,17.3,0,5.15,40.02,0,0,3.8,0,0,0,0,1.99,0,0,0,1.63,0,0,0,0,0,0,0,1.17,0,0.65,0,0,0,0,0,0,0,0.01,0,0,0,0,0,0,0,0,0,0,0,0,0,0,0,0,0,0,0,0,0,0,0,0,0,0,0,0,0,0,0,0,100.01,Not available,Not available,Not available,Not available,Not available,90.0,dynamique,Not available,Not available,Not available,Not available,Not available,Not available,Not available,Not available,Not available,10.7,Not available,Not available,Not available,Not available,Not available,Not available,Not available,Not available,0.69,Not available,Not available,Not available,Not available,Not available,Not available
Article,"Impacts of glass composition, pH, and temperature on glass forward dissolution rate",npj Materials Degradation (2018) 2:22 ; doi:10.1038/s41529-018-0042-5,John D. Vienna,,Not available,Not available,Not available,Not available,Not available,Not available,Not available,Not available,Not available,Not available,Not available,Not available,Not available,Not available,Not available,Not available,Not available,Not available,Not available,Not available,Not available,Not available,Not available,Not available,Not available,Not available,Not available,Not available,Not available,Not available,Not available,Not available,Not available,Not available,Not available,Not available,Not available,Not available,Not available,Not available,Not available,Not available,Not available,Not available,Not available,Not available,Not available,Not available,Not available,Not available,Not available,Not available,Not available,Not available,Not available,Not available,Not available,Not available,Not available,Not available,Not available,Not available,Not available,Not available,Not available,Not available,Not available,Not available,Not available,Not available,Not available,Not available,Not available,Not available,Not available,Not available,Not available,Not available,Not available,Not available,Not available,Not available,Not available,Not available,Not available,Not available,Not available,Not available,Not available,Not available,Not available,Not available,Not available,Not available,Not available,Not available,Not available,Not available,Not available,Not available,Not available,Not available
Article de journal,"The effect of composition on the leaching of three nuclear waste glasses: R7T7, AVM and VRZ","Journal of Nuclear Materials 346 (2005) 194–207, doi:10.1016/j.jnucmat.2005.06.023",Pierre Frugier,R7T7_test1,21.35,0,49.6,0,0,0,0,1.12,0,11.38,0,0,0,0.55,0,0,0,0,4.9,0,0,0,0,0,0.52,0.28,2.2,0,1.51,0,0.76,0,0,0.04,0.04,0,0.02,0,0.23,0,1.25,0.63,0.9,0,0,0,0,0,0,0,0,0,0,0,0,0,0,0,0,0.44,1.55,0.53,0.19,0.03,0,0,0,0,0,100.01,Not available,Not available,Not available,Not available,Not available,50,Statique,63-125,Not available,Not available,Not available,Not available,Not available,500,Not available,Not available,Not available,Pure water,8736,Not available,8.9,Not available,Not available,Not available,Not available,1.94,Not available,Not available,Not available,Not available,Not available,Not available
Article de journal,"The effect of composition on the leaching of three nuclear waste glasses: R7T7, AVM and VRZ","Journal of Nuclear Materials 346 (2005) 194–207, doi:10.1016/j.jnucmat.2005.06.023",Pierre Frugier,R7T7_test2,21.35,0,49.6,0,0,0,0,1.12,0,11.38,0,0,0,0.55,0,0,0,0,4.9,0,0,0,0,0,0.52,0.28,2.2,0,1.51,0,0.76,0,0,0.04,0.04,0,0.02,0,0.23,0,1.25,0.63,0.9,0,0,0,0,0,0,0,0,0,0,0,0,0,0,0,0,0.44,1.55,0.53,0.19,0.03,0,0,0,0,0,100.01,Not available,Not available,Not available,Not available,Not available,50,Statique,63-125,Not available,Not available,Not available,Not available,Not available,500,Not available,Not available,Not available,Pure water,8736,Not available,9.3,Not available,Not available,Not available,Not available,2.15,Not available,Not available,Not available,Not available,Not available,Not available
Article de journal,"The effect of composition on the leaching of three nuclear waste glasses: R7T7, AVM and VRZ","Journal of Nuclear Materials 346 (2005) 194–207, doi:10.1016/j.jnucmat.2005.06.023",Pierre Frugier,R7T7_test3,21.35,0,49.6,0,0,0,0,1.12,0,11.38,0,0,0,0.55,0,0,0,0,4.9,0,0,0,0,0,0.52,0.28,2.2,0,1.51,0,0.76,0,0,0.04,0.04,0,0.02,0,0.23,0,1.25,0.63,0.9,0,0,0,0,0,0,0,0,0,0,0,0,0,0,0,0,0.44,1.55,0.53,0.19,0.03,0,0,0,0,0,100.01,Not available,Not available,Not available,Not available,Not available,50,Statique,63-125,Not available,Not available,Not available,Not available,Not available,500,Not available,Not available,Not available,Pure water,8736,Not available,9.4,Not available,Not available,Not available,Not available,2.94,Not available,Not available,Not available,Not available,Not available,Not available
Article de journal,"The effect of composition on the leaching of three nuclear waste glasses: R7T7, AVM and VRZ","Journal of Nuclear Materials 346 (2005) 194–207, doi:10.1016/j.jnucmat.2005.06.023",Pierre Frugier,R7T7_test4,21.35,0,49.6,0,0,0,0,1.12,0,11.38,0,0,0,0.55,0,0,0,0,4.9,0,0,0,0,0,0.52,0.28,2.2,0,1.51,0,0.76,0,0,0.04,0.04,0,0.02,0,0.23,0,1.25,0.63,0.9,0,0,0,0,0,0,0,0,0,0,0,0,0,0,0,0,0.44,1.55,0.53,0.19,0.03,0,0,0,0,0,100.01,Not available,Not available,Not available,Not available,Not available,50,Statique,63-125,Not available,Not available,Not available,Not available,Not available,500,Not available,Not available,Not available,Pure water,8736,Not available,9.2,Not available,Not available,Not available,Not available,1.79,Not available,Not available,Not available,Not available,Not available,Not available
Article de journal,"The effect of composition on the leaching of three nuclear waste glasses: R7T7, AVM and VRZ","Journal of Nuclear Materials 346 (2005) 194–207, doi:10.1016/j.jnucmat.2005.06.023",Pierre Frugier,R7T7_test5,21.35,0,49.6,0,0,0,0,1.12,0,11.38,0,0,0,0.55,0,0,0,0,4.9,0,0,0,0,0,0.52,0.28,2.2,0,1.51,0,0.76,0,0,0.04,0.04,0,0.02,0,0.23,0,1.25,0.63,0.9,0,0,0,0,0,0,0,0,0,0,0,0,0,0,0,0,0.44,1.55,0.53,0.19,0.03,0,0,0,0,0,100.01,Not available,Not available,Not available,Not available,Not available,50,Statique,63-125,Not available,Not available,Not available,Not available,Not available,500,Not available,Not available,Not available,Pure water,8736,Not available,9.1,Not available,Not available,Not available,Not available,1.58,Not available,Not available,Not available,Not available,Not available,Not available
Article de journal,"The effect of composition on the leaching of three nuclear waste glasses: R7T7, AVM and VRZ","Journal of Nuclear Materials 346 (2005) 194–207, doi:10.1016/j.jnucmat.2005.06.023",Pierre Frugier,R7T7_test6,21.35,0,49.6,0,0,0,0,1.12,0,11.38,0,0,0,0.55,0,0,0,0,4.9,0,0,0,0,0,0.52,0.28,2.2,0,1.51,0,0.76,0,0,0.04,0.04,0,0.02,0,0.23,0,1.25,0.63,0.9,0,0,0,0,0,0,0,0,0,0,0,0,0,0,0,0,0.44,1.55,0.53,0.19,0.03,0,0,0,0,0,100.01,Not available,Not available,Not available,Not available,Not available,50,Statique,63-125,Not available,Not available,Not available,Not available,Not available,500,Not available,Not available,Not available,Pure water,8736,Not available,9.4,Not available,Not available,Not available,Not available,1.61,Not available,Not available,Not available,Not available,Not available,Not available
Article de journal,"The effect of composition on the leaching of three nuclear waste glasses: R7T7, AVM and VRZ","Journal of Nuclear Materials 346 (2005) 194–207, doi:10.1016/j.jnucmat.2005.06.023",Pierre Frugier,R7T7_test7,21.35,0,49.6,0,0,0,0,1.12,0,11.38,0,0,0,0.55,0,0,0,0,4.9,0,0,0,0,0,0.52,0.28,2.2,0,1.51,0,0.76,0,0,0.04,0.04,0,0.02,0,0.23,0,1.25,0.63,0.9,0,0,0,0,0,0,0,0,0,0,0,0,0,0,0,0,0.44,1.55,0.53,0.19,0.03,0,0,0,0,0,100.01,Not available,Not available,Not available,Not available,Not available,50,Statique,63-125,Not available,Not available,Not available,Not available,Not available,500,Not available,Not available,Not available,Pure water,8736,Not available,8.8,Not available,Not available,Not available,Not available,1.82,Not available,Not available,Not available,Not available,Not available,Not available
