Repository: OUANZOUGUIAbdelhak/NEURAL-NETWORK-TRAINING-ON-GLASS-ALTERATION-DATA

File: glass_data-13 - Glass Data(2).csv (part 12 of 13)
Type Document,Titre,Référence,Premier Auteur,Type de verre,Li,B,O,Na,Mg,Al,Si,P,K,Ca,Ti,V,Cr,Mn,Fe,Co,Ni,Cu,Zn,Ga,Ge,As,Se,Rb,Sr,Y,Zr,Nb,Mo,Tc,Ru,Rh,Pd,Ag,Cd,In,Sn,Sb,Te,I,Cs,Ba,La,Hf,Ta,W,Re,Os,Ir,Pt,Au,Hg,Tl,Pb,Bi,Po,At,Rn,Ce,Pr,Nd,S_autres_TR,Th,U,Pu,Np,Am,Cm,S_autres_An,Somme,Densité,Homogénéité,B_IV,Irradié,Caractéristiques_si_irradié,Température,Statique_dynamique,Plage_granulométrique_si_poudre,Surface_spécifique_géométrique_si_poudre,Surface_spécifique_BET_si_poudre,Qualité_de_polissage_si_monolithe,Masse_du_verre,Surface_du_verre_S,Volume_de_la_solution_V,Débit_de_la_solution,pH_initial_T_amb,pH_initial_T_essai,Composition_de_la_solution,Durée_de_l_expérience,pH_final_T_amb,pH_final_T_essai,Normalisation_de_la_vitesse_Sgeo_ou_SBET,V0_Si_ou_r0_Si,r2_Si,Ordonnée_à_l_origine_Si,V0_B_ou_r0_B,Ordonnée_à_l_origine_B,V0_Na_ou_r0_Na,r2_Na,Ordonnée_à_l_origine_Na,V0_ΔM_ou_r0_ΔM,Congruence
Article de journal,"The effect of composition on the leaching of three nuclear waste glasses: R7T7, AVM and VRZ","Journal of Nuclear Materials 346 (2005) 194–207, doi:10.1016/j.jnucmat.2005.06.023",Pierre Frugier,VRZ_test7,0,0.67,62.32,0,0,4.11,19.62,0,0,10.2,1.81,0,0,0,0,0,0,0,0,0,0,0,0,0,0,0,0.38,0,0,0,0,0,0,0,0,0,0,0,0,0,0,0,0,0,0,0,0,0,0,0,0,0,0,0,0,0,0,0,0,0,0.9,0,0,0,0,0,0,0,0,100.01,Not available,Not available,Not available,Not available,Not available,90,Static,63-125,Not available,Not available,Not available,Not available,Not available,500,0,Not available,Not available,Pure water,8736,Not available,8.69,Not available,Not available,Not available,Not available,1.43,Not available,Not available,Not available,Not available,Not available,Not available
Article de journal,"The effect of composition on the leaching of three nuclear waste glasses: R7T7, AVM and VRZ","Journal of Nuclear Materials 346 (2005) 194–207, doi:10.1016/j.jnucmat.2005.06.023",Pierre Frugier,VRZ_test8,0,0.67,62.32,0,0,4.11,19.62,0,0,10.2,1.81,0,0,0,0,0,0,0,0,0,0,0,0,0,0,0,0.38,0,0,0,0,0,0,0,0,0,0,0,0,0,0,0,0,0,0,0,0,0,0,0,0,0,0,0,0,0,0,0,0,0,0.9,0,0,0,0,0,0,0,0,100.01,Not available,Not available,Not available,Not available,Not available,90,Static,63-125,Not available,Not available,Not available,Not available,Not available,500,0,Not available,Not available,Pure water,8736,Not available,8.55,Not available,Not available,Not available,Not available,1.03,Not available,Not available,Not available,Not available,Not available,Not available
Article de journal,"The effect of composition on the leaching of three nuclear waste glasses: R7T7, AVM and VRZ","Journal of Nuclear Materials 346 (2005) 194–207, doi:10.1016/j.jnucmat.2005.06.023",Pierre Frugier,VRZ_test9,0,0.67,62.32,0,0,4.11,19.62,0,0,10.2,1.81,0,0,0,0,0,0,0,0,0,0,0,0,0,0,0,0.38,0,0,0,0,0,0,0,0,0,0,0,0,0,0,0,0,0,0,0,0,0,0,0,0,0,0,0,0,0,0,0,0,0,0.9,0,0,0,0,0,0,0,0,100.01,Not available,Not available,Not available,Not available,Not available,90,Static,63-125,Not available,Not available,Not available,Not available,Not available,500,0,Not available,Not available,Pure water,8736,Not available,8.6,Not available,Not available,Not available,Not available,1.08,Not available,Not available,Not available,Not available,Not available,Not available
Article de journal,"The effect of composition on the leaching of three nuclear waste glasses: R7T7, AVM and VRZ","Journal of Nuclear Materials 346 (2005) 194–207, doi:10.1016/j.jnucmat.2005.06.023",Pierre Frugier,VRZ_test10,0,0.67,62.32,0,0,4.11,19.62,0,0,10.2,1.81,0,0,0,0,0,0,0,0,0,0,0,0,0,0,0,0.38,0,0,0,0,0,0,0,0,0,0,0,0,0,0,0,0,0,0,0,0,0,0,0,0,0,0,0,0,0,0,0,0,0,0.9,0,0,0,0,0,0,0,0,100.01,Not available,Not available,Not available,Not available,Not available,90,Static,63-125,Not available,Not available,Not available,Not available,Not available,500,0,Not available,Not available,Pure water,8736,Not available,8.42,Not available,Not available,Not available,Not available,0.98,Not available,Not available,Not available,Not available,Not available,Not available
Article de journal,"The effect of composition on the leaching of three nuclear waste glasses: R7T7, AVM and VRZ","Journal of Nuclear Materials 346 (2005) 194–207, doi:10.1016/j.jnucmat.2005.06.023",Pierre Frugier,VRZ_test11,0,0.67,62.32,0,0,4.11,19.62,0,0,10.2,1.81,0,0,0,0,0,0,0,0,0,0,0,0,0,0,0,0.38,0,0,0,0,0,0,0,0,0,0,0,0,0,0,0,0,0,0,0,0,0,0,0,0,0,0,0,0,0,0,0,0,0,0.9,0,0,0,0,0,0,0,0,100.01,Not available,Not available,Not available,Not available,Not available,90,Static,63-125,Not available,Not available,Not available,Not available,Not available,500,0,Not available,Not available,Pure water,8736,Not available,8.73,Not available,Not available,Not available,Not available,1.06,Not available,Not available,Not available,Not available,Not available,Not available
Article de journal,"The effect of composition on the leaching of three nuclear waste glasses: R7T7, AVM and VRZ","Journal of Nuclear Materials 346 (2005) 194–207, doi:10.1016/j.jnucmat.2005.06.023",Pierre Frugier,VRZ_test12,0,0.67,62.32,0,0,4.11,19.62,0,0,10.2,1.81,0,0,0,0,0,0,0,0,0,0,0,0,0,0,0,0.38,0,0,0,0,0,0,0,0,0,0,0,0,0,0,0,0,0,0,0,0,0,0,0,0,0,0,0,0,0,0,0,0,0,0.9,0,0,0,0,0,0,0,0,100.01,Not available,Not available,Not available,Not available,Not available,90,Static,63-125,Not available,Not available,Not available,Not available,Not available,500,0,Not available,Not available,Pure water,8736,Not available,8.54,Not available,Not available,Not available,Not available,0.97,Not available,Not available,Not available,Not available,Not available,Not available
Article de journal,"The effect of composition on the leaching of three nuclear waste glasses: R7T7, AVM and VRZ","Journal of Nuclear Materials 346 (2005) 194–207, doi:10.1016/j.jnucmat.2005.06.023",Pierre Frugier,VRZ_test13,0,0.67,62.32,0,0,4.11,19.62,0,0,10.2,1.81,0,0,0,0,0,0,0,0,0,0,0,0,0,0,0,0.38,0,0,0,0,0,0,0,0,0,0,0,0,0,0,0,0,0,0,0,0,0,0,0,0,0,0,0,0,0,0,0,0,0,0.9,0,0,0,0,0,0,0,0,100.01,Not available,Not available,Not available,Not available,Not available,90,Static,63-125,Not available,Not available,Not available,Not available,Not available,500,0,Not available,Not available,Pure water,8736,Not available,8.84,Not available,Not available,Not available,Not available,2.6,Not available,Not available,Not available,Not available,Not available,Not available
Article de journal,"The effect of composition on the leaching of three nuclear waste glasses: R7T7, AVM and VRZ","Journal of Nuclear Materials 346 (2005) 194–207, doi:10.1016/j.jnucmat.2005.06.023",Pierre Frugier,VRZ_test14,0,0.67,62.32,0,0,4.11,19.62,0,0,10.2,1.81,0,0,0,0,0,0,0,0,0,0,0,0,0,0,0,0.38,0,0,0,0,0,0,0,0,0,0,0,0,0,0,0,0,0,0,0,0,0,0,0,0,0,0,0,0,0,0,0,0,0,0.9,0,0,0,0,0,0,0,0,100.01,Not available,Not available,Not available,Not available,Not available,90,Static,63-125,Not available,Not available,Not available,Not available,Not available,500,0,Not available,Not available,Pure water,8736,Not available,8.69,Not available,Not available,Not available,Not available,1.54,Not available,Not available,Not available,Not available,Not available,Not available
Article de journal,"The effect of composition on the leaching of three nuclear waste glasses: R7T7, AVM and VRZ","Journal of Nuclear Materials 346 (2005) 194–207, doi:10.1016/j.jnucmat.2005.06.023",Pierre Frugier,VRZ_test15,0,0.67,62.32,0,0,4.11,19.62,0,0,10.2,1.81,0,0,0,0,0,0,0,0,0,0,0,0,0,0,0,0.38,0,0,0,0,0,0,0,0,0,0,0,0,0,0,0,0,0,0,0,0,0,0,0,0,0,0,0,0,0,0,0,0,0,0.9,0,0,0,0,0,0,0,0,100.01,Not available,Not available,Not available,Not available,Not available,90,Static,63-125,Not available,Not available,Not available,Not available,Not available,500,0,Not available,Not available,Pure water,8736,Not available,8.93,Not available,Not available,Not available,Not available,2.07,Not available,Not available,Not available,Not available,Not available,Not available
Article de journal,"The effect of composition on the leaching of three nuclear waste glasses: R7T7, AVM and VRZ","Journal of Nuclear Materials 346 (2005) 194–207, doi:10.1016/j.jnucmat.2005.06.023",Pierre Frugier,VRZ_test16,0,0.67,62.32,0,0,4.11,19.62,0,0,10.2,1.81,0,0,0,0,0,0,0,0,0,0,0,0,0,0,0,0.38,0,0,0,0,0,0,0,0,0,0,0,0,0,0,0,0,0,0,0,0,0,0,0,0,0,0,0,0,0,0,0,0,0,0.9,0,0,0,0,0,0,0,0,100.01,Not available,Not available,Not available,Not available,Not available,90,Static,63-125,Not available,Not available,Not available,Not available,Not available,500,0,Not available,Not available,Pure water,8736,Not available,8.53,Not available,Not available,Not available,Not available,0.55,Not available,Not available,Not available,Not available,Not available,Not available
Article de journal,"The effect of composition on the leaching of three nuclear waste glasses: R7T7, AVM and VRZ","Journal of Nuclear Materials 346 (2005) 194–207, doi:10.1016/j.jnucmat.2005.06.023",Pierre Frugier,VRZ_test17,0,0.67,62.32,0,0,4.11,19.62,0,0,10.2,1.81,0,0,0,0,0,0,0,0,0,0,0,0,0,0,0,0.38,0,0,0,0,0,0,0,0,0,0,0,0,0,0,0,0,0,0,0,0,0,0,0,0,0,0,0,0,0,0,0,0,0,0.9,0,0,0,0,0,0,0,0,100.01,Not available,Not available,Not available,Not available,Not available,90,Static,63-125,Not available,Not available,Not available,Not available,Not available,500,0,Not available,Not available,Pure water,8736,Not available,8.89,Not available,Not available,Not available,Not available,1.64,Not available,Not available,Not available,Not available,Not available,Not available
Article de journal,"The effect of composition on the leaching of three nuclear waste glasses: R7T7, AVM and VRZ","Journal of Nuclear Materials 346 (2005) 194–207, doi:10.1016/j.jnucmat.2005.06.023",Pierre Frugier,VRZ_test18,0,0.67,62.32,0,0,4.11,19.62,0,0,10.2,1.81,0,0,0,0,0,0,0,0,0,0,0,0,0,0,0,0.38,0,0,0,0,0,0,0,0,0,0,0,0,0,0,0,0,0,0,0,0,0,0,0,0,0,0,0,0,0,0,0,0,0,0.9,0,0,0,0,0,0,0,0,100.01,Not available,Not available,Not available,Not available,Not available,90,Static,63-125,Not available,Not available,Not available,Not available,Not available,500,0,Not available,Not available,Pure water,8736,Not available,8.59,Not available,Not available,Not available,Not available,1.26,Not available,Not available,Not available,Not available,Not available,Not available
Article de journal,"The effect of composition on the leaching of three nuclear waste glasses: R7T7, AVM and VRZ","Journal of Nuclear Materials 346 (2005) 194–207, doi:10.1016/j.jnucmat.2005.06.023",Pierre Frugier,VRZ_test19,0,0.67,62.32,0,0,4.11,19.62,0,0,10.2,1.81,0,0,0,0,0,0,0,0,0,0,0,0,0,0,0,0.38,0,0,0,0,0,0,0,0,0,0,0,0,0,0,0,0,0,0,0,0,0,0,0,0,0,0,0,0,0,0,0,0,0,0.9,0,0,0,0,0,0,0,0,100.01,Not available,Not available,Not available,Not available,Not available,90,Static,63-125,Not available,Not available,Not available,Not available,Not available,500,0,Not available,Not available,Pure water,8736,Not available,8.87,Not available,Not available,Not available,Not available,1.36,Not available,Not available,Not available,Not available,Not available,Not available
Article de journal,"The effect of composition on the leaching of three nuclear waste glasses: R7T7, AVM and VRZ","Journal of Nuclear Materials 346 (2005) 194–207, doi:10.1016/j.jnucmat.2005.06.023",Pierre Frugier,VRZ_test20,0,0.67,62.32,0,0,4.11,19.62,0,0,10.2,1.81,0,0,0,0,0,0,0,0,0,0,0,0,0,0,0,0.38,0,0,0,0,0,0,0,0,0,0,0,0,0,0,0,0,0,0,0,0,0,0,0,0,0,0,0,0,0,0,0,0,0,0.9,0,0,0,0,0,0,0,0,100.01,Not available,Not available,Not available,Not available,Not available,90,Static,63-125,Not available,Not available,Not available,Not available,Not available,500,0,Not available,Not available,Pure water,8736,Not available,8.59,Not available,Not available,Not available,Not available,0.57,Not available,Not available,Not available,Not available,Not available,Not available
Article de journal,"The effect of composition on the leaching of three nuclear waste glasses: R7T7, AVM and VRZ","Journal of Nuclear Materials 346 (2005) 194–207, doi:10.1016/j.jnucmat.2005.06.023",Pierre Frugier,VRZ_test21,0,0.67,62.32,0,0,4.11,19.62,0,0,10.2,1.81,0,0,0,0,0,0,0,0,0,0,0,0,0,0,0,0.38,0,0,0,0,0,0,0,0,0,0,0,0,0,0,0,0,0,0,0,0,0,0,0,0,0,0,0,0,0,0,0,0,0,0.9,0,0,0,0,0,0,0,0,100.01,Not available,Not available,Not available,Not available,Not available,90,Static,63-125,Not available,Not available,Not available,Not available,Not available,500,0,Not available,Not available,Pure water,8736,Not available,8.74,Not available,Not available,Not available,Not available,1.06,Not available,Not available,Not available,Not available,Not available,Not available
Article de journal,Alteration kinetics of a simpliﬁed nuclear glass in an aqueous medium: e/C128ects of solution chemistry and of protective gel properties on diminishing the alteration rate,Journal of Nuclear Materials 280 (2000) 216–229,C. J egou,"Ternary (Si, B, Na) glass_test1",0,10.74,60.64,8.47,0,0,20.15,0,0,0,0,0,0,0,0,0,0,0,0,0,0,0,0,0,0,0,0,0,0,0,0,0,0,0,0,0,0,0,0,0,0,0,0,0,0,0,0,0,0,0,0,0,0,0,0,0,0,0,0,0,0,0,0,0,0,0,0,0,0,100.0,2.451,homogeneous at the scale > 50 A,Not available,Not available,Not available,90,static,40-100,Not available,425,Not available,Not available,100,1000,Not available,Not available,9,pure water + KOH,48,Not available,Not available,SBET,4.5,Not available,Not available,4.5,Not available,4.5,Not available,Not available,Not available,"congruent (Si, B, Na)"
Article de journal,Alteration kinetics of a simpliﬁed nuclear glass in an aqueous medium: e/C128ects of solution chemistry and of protective gel properties on diminishing the alteration rate,Journal of Nuclear Materials 280 (2000) 216–229,C. J egou,"Ternary (Si, B, Na) glass_test2",0,10.74,60.64,8.47,0,0,20.15,0,0,0,0,0,0,0,0,0,0,0,0,0,0,0,0,0,0,0,0,0,0,0,0,0,0,0,0,0,0,0,0,0,0,0,0,0,0,0,0,0,0,0,0,0,0,0,0,0,0,0,0,0,0,0,0,0,0,0,0,0,0,100.0,2.451,homogeneous at the scale > 50 A,Not available,Not available,Not available,90,static,40-100,Not available,425,Not available,Not available,1000,250,Not available,Not available,9,pure water + KOH,336,Not available,9.07,SBET,4.5,Not available,Not available,4.5,Not available,4.5,Not available,Not available,Not available,"initially congruent (B, Na), incongruent (Si)"
Article scientifique,Resumption of alteration at high temperature and pH: rates measurements and comparison with initial rates,Procedia Materials Science 7 ( 2014 ) 202 – 208,Maxime Fournier,ISG_test1,0,9.56,60.33,7.58,0,2.3,18.0,0,0,1.72,0,0,0,0,0,0,0,0,0,0,0,0,0,0,0,0,0.52,0,0,0,0,0,0,0,0,0,0,0,0,0,0,0,0,0,0,0,0,0,0,0,0,0,0,0,0,0,0,0,0,0,0,0,0,0,0,0,0,0,0,100.01,Not available,Not available,Not available,Not available,Not available,90,Statique,63-125,Not available,720,Not available,Not available,Not available,Not available,Not available,13.1,11.3,2.5·10-1 M NaOH,Not available,Not available,Not available,SBET,Not available,Not available,Not available,Not available,Not available,Not available,Not available,Not available,Not available,Not available
Article scientifique,Resumption of alteration at high temperature and pH: rates measurements and comparison with initial rates,Procedia Materials Science 7 ( 2014 ) 202 – 208,Maxime Fournier,ISG_test2,0,9.56,60.33,7.58,0,2.3,18.0,0,0,1.72,0,0,0,0,0,0,0,0,0,0,0,0,0,0,0,0,0.52,0,0,0,0,0,0,0,0,0,0,0,0,0,0,0,0,0,0,0,0,0,0,0,0,0,0,0,0,0,0,0,0,0,0,0,0,0,0,0,0,0,0,100.01,Not available,Not available,Not available,Not available,Not available,90,Statique,63-125,Not available,720,Not available,Not available,Not available,Not available,Not available,12.7,11.0,7.9·10-2 M NaOH,Not available,Not available,Not available,SBET,Not available,Not available,Not available,Not available,Not available,Not available,Not available,Not available,Not available,Not available
Article scientifique,Resumption of alteration at high temperature and pH: rates measurements and comparison with initial rates,Procedia Materials Science 7 ( 2014 ) 202 – 208,Maxime Fournier,ISG_test3,0,9.56,60.33,7.58,0,2.3,18.0,0,0,1.72,0,0,0,0,0,0,0,0,0,0,0,0,0,0,0,0,0.52,0,0,0,0,0,0,0,0,0,0,0,0,0,0,0,0,0,0,0,0,0,0,0,0,0,0,0,0,0,0,0,0,0,0,0,0,0,0,0,0,0,0,100.01,Not available,Not available,Not available,Not available,Not available,90,Statique,63-125,Not available,720,Not available,Not available,Not available,Not available,Not available,12.3,10.7,2.5·10-2 M NaOH,Not available,Not available,Not available,SBET,Not available,Not available,Not available,Not available,Not available,Not available,Not available,Not available,Not available,Not available
Article scientifique,Resumption of alteration at high temperature and pH: rates measurements and comparison with initial rates,Procedia Materials Science 7 ( 2014 ) 202 – 208,Maxime Fournier,ISG_test4,0,9.56,60.33,7.58,0,2.3,18.0,0,0,1.72,0,0,0,0,0,0,0,0,0,0,0,0,0,0,0,0,0.52,0,0,0,0,0,0,0,0,0,0,0,0,0,0,0,0,0,0,0,0,0,0,0,0,0,0,0,0,0,0,0,0,0,0,0,0,0,0,0,0,0,0,100.01,Not available,Not available,Not available,Not available,Not available,90,Statique,125-250,Not available,465,Not available,Not available,Not available,Not available,Not available,13.1,11.3,2.5·10-1 M NaOH,2.5,Not available,Not available,SBET,17.87,Not available,Not available,Not available,Not available,Not available,Not available,Not available,Not available,Checked
Article scientifique,Resumption of alteration at high temperature and pH: rates measurements and comparison with initial rates,Procedia Materials Science 7 ( 2014 ) 202 – 208,Maxime Fournier,ISG_test5,0,9.56,60.33,7.58,0,2.3,18.0,0,0,1.72,0,0,0,0,0,0,0,0,0,0,0,0,0,0,0,0,0.52,0,0,0,0,0,0,0,0,0,0,0,0,0,0,0,0,0,0,0,0,0,0,0,0,0,0,0,0,0,0,0,0,0,0,0,0,0,0,0,0,0,0,100.01,Not available,Not available,Not available,Not available,Not available,90,Statique,125-250,Not available,465,Not available,Not available,Not available,Not available,Not available,12.7,11.0,7.9·10-2 M NaOH,2.5,Not available,Not available,SBET,12.16,Not available,Not available,Not available,Not available,Not available,Not available,Not available,Not available,Checked
Article scientifique,Resumption of alteration at high temperature and pH: rates measurements and comparison with initial rates,Procedia Materials Science 7 ( 2014 ) 202 – 208,Maxime Fournier,ISG_test6,0,9.56,60.33,7.58,0,2.3,18.0,0,0,1.72,0,0,0,0,0,0,0,0,0,0,0,0,0,0,0,0,0.52,0,0,0,0,0,0,0,0,0,0,0,0,0,0,0,0,0,0,0,0,0,0,0,0,0,0,0,0,0,0,0,0,0,0,0,0,0,0,0,0,0,0,100.01,Not available,Not available,Not available,Not available,Not available,90,Statique,125-250,Not available,465,Not available,Not available,Not available,Not available,Not available,12.3,10.7,2.5·10-2 M NaOH,2.5,Not available,Not available,SBET,10.0,Not available,Not available,Not available,Not available,Not available,Not available,Not available,Not available,Checked
Article scientifique,Resumption of alteration at high temperature and pH: rates measurements and comparison with initial rates,Procedia Materials Science 7 ( 2014 ) 202 – 208,Maxime Fournier,ISG_test7,0,9.56,60.33,7.58,0,2.3,18.0,0,0,1.72,0,0,0,0,0,0,0,0,0,0,0,0,0,0,0,0,0.52,0,0,0,0,0,0,0,0,0,0,0,0,0,0,0,0,0,0,0,0,0,0,0,0,0,0,0,0,0,0,0,0,0,0,0,0,0,0,0,0,0,0,100.01,Not available,Not available,Not available,Not available,Not available,90,Statique,125-250,Not available,465,Not available,Not available,Not available,Not available,Not available,Not available,9.9,2.5·10-3 M NaOH,2.5,Not available,Not available,SBET,7.48,Not available,Not available,Not available,Not available,Not available,Not available,Not available,Not available,Checked
Article,Effect of composition on the short-term and long-term dissolution rates of ten borosilicate glasses of increasing complexity from 3 to 30 oxides,Journal of Non-Crystalline Solids 358 (2012) 2559–2570,Stéphane Gin,CJ1_test1,0,10.72,60.65,8.46,0,0,20.17,0,0,0,0,0,0,0,0,0,0,0,0,0,0,0,0,0,0,0,0,0,0,0,0,0,0,0,0,0,0,0,0,0,0,0,0,0,0,0,0,0,0,0,0,0,0,0,0,0,0,0,0,0,0,0,0,0,0,0,0,0,0,100.0,2.45,Homogeneous (>15 Å),Not available,Not available,Not available,90,Statique,100-125,Not available,0.04-0.058,Not available,Not available,0.01,1000,0,9,9,Pure water + 0.1N KOH buffer,Not available,Not available,Not available,SBET,4.5,Not available,Not available,4.5,Not available,4.5,Not available,Not available,Not available,"Congruent (Si, B, Na)"
Article,Effect of composition on the short-term and long-term dissolution rates of ten borosilicate glasses of increasing complexity from 3 to 30 oxides,Journal of Non-Crystalline Solids 358 (2012) 2559–2570,Stéphane Gin,CJ1_test2,0,10.72,60.65,8.46,0,0,20.17,0,0,0,0,0,0,0,0,0,0,0,0,0,0,0,0,0,0,0,0,0,0,0,0,0,0,0,0,0,0,0,0,0,0,0,0,0,0,0,0,0,0,0,0,0,0,0,0,0,0,0,0,0,0,0,0,0,0,0,0,0,0,100.0,2.45,Homogeneous (>15 Å),Not available,Not available,Not available,90,Statique,40-100,Not available,0.063-0.173,Not available,Not available,2.4,300,0,Not available,Not available,Pure water,119192.4,Not available,9.1,SBET,Not available,Not available,Not available,Not available,Not available,Not available,Not available,Not available,Not available,Not available
Article,Effect of composition on the short-term and long-term dissolution rates of ten borosilicate glasses of increasing complexity from 3 to 30 oxides,Journal of Non-Crystalline Solids 358 (2012) 2559–2570,Stéphane Gin,CJ2_test1,0,10.09,60.6,7.98,0,2.41,18.93,0,0,0,0,0,0,0,0,0,0,0,0,0,0,0,0,0,0,0,0,0,0,0,0,0,0,0,0,0,0,0,0,0,0,0,0,0,0,0,0,0,0,0,0,0,0,0,0,0,0,0,0,0,0,0,0,0,0,0,0,0,0,100.01,2.41,Homogeneous (>15 Å),Not available,Not available,Not available,90,Statique,100-125,Not available,0.04-0.058,Not available,Not available,0.01,1000,0,9,9,Pure water + 0.1N KOH buffer,Not available,Not available,Not available,SBET,1.1,Not available,Not available,1.1,Not available,1.1,Not available,Not available,Not available,"Congruent (Si, B, Na)"
Article,Effect of composition on the short-term and long-term dissolution rates of ten borosilicate glasses of increasing complexity from 3 to 30 oxides,Journal of Non-Crystalline Solids 358 (2012) 2559–2570,Stéphane Gin,CJ2_test2,0,10.09,60.6,7.98,0,2.41,18.93,0,0,0,0,0,0,0,0,0,0,0,0,0,0,0,0,0,0,0,0,0,0,0,0,0,0,0,0,0,0,0,0,0,0,0,0,0,0,0,0,0,0,0,0,0,0,0,0,0,0,0,0,0,0,0,0,0,0,0,0,0,0,100.01,2.41,Homogeneous (>15 Å),Not available,Not available,Not available,90,Statique,40-100,Not available,0.063-0.173,Not available,Not available,2.4,300,0,Not available,Not available,Pure water,126230.4,Not available,8.9,SBET,Not available,Not available,Not available,Not available,Not available,Not available,Not available,Not available,Not available,Not available
Article,Effect of composition on the short-term and long-term dissolution rates of ten borosilicate glasses of increasing complexity from 3 to 30 oxides,Journal of Non-Crystalline Solids 358 (2012) 2559–2570,Stéphane Gin,CJ3_test1,0,9.73,60.24,7.69,0,2.34,18.29,0,0,1.72,0,0,0,0,0,0,0,0,0,0,0,0,0,0,0,0,0,0,0,0,0,0,0,0,0,0,0,0,0,0,0,0,0,0,0,0,0,0,0,0,0,0,0,0,0,0,0,0,0,0,0,0,0,0,0,0,0,0,0,100.01,2.47,Checked by Rayleigh-Brillouin light scattering; no heterogeneities exceeding 15Å,Not available,Not available,Not available,90,static,100-125,Not available,0.04-0.058,Not available,Not available,0.01,0.001,0,Not available,9,pure water buffered at pH 9,Not available,Not available,Not available,SBET,Not available,Not available,Not available,2.4,Not available,Not available,Not available,Not available,Not available,"Congruent release of Si, B and Na"
Article,Effect of composition on the short-term and long-term dissolution rates of ten borosilicate glasses of increasing complexity from 3 to 30 oxides,Journal of Non-Crystalline Solids 358 (2012) 2559–2570,Stéphane Gin,CJ3_test2,0,9.73,60.24,7.69,0,2.34,18.29,0,0,1.72,0,0,0,0,0,0,0,0,0,0,0,0,0,0,0,0,0,0,0,0,0,0,0,0,0,0,0,0,0,0,0,0,0,0,0,0,0,0,0,0,0,0,0,0,0,0,0,0,0,0,0,0,0,0,0,0,0,0,0,100.01,2.47,Checked by Rayleigh-Brillouin light scattering; no heterogeneities exceeding 15Å,Not available,Not available,Not available,90,static,40-100,Not available,0.063-0.173,Not available,Not available,2.4,0.0003,0,Not available,Not available,initially pure water,126230.4,Not available,9.1,SBET,Not available,Not available,Not available,Not available,Not available,Not available,Not available,Not available,Not available,Not available
Article,Effect of composition on the short-term and long-term dissolution rates of ten borosilicate glasses of increasing complexity from 3 to 30 oxides,Journal of Non-Crystalline Solids 358 (2012) 2559–2570,Stéphane Gin,CJ4_test1,0,9.57,60.33,7.58,0,2.27,18.02,0,0,1.72,0,0,0,0,0,0,0,0,0,0,0,0,0,0,0,0,0.52,0,0,0,0,0,0,0,0,0,0,0,0,0,0,0,0,0,0,0,0,0,0,0,0,0,0,0,0,0,0,0,0,0,0,0,0,0,0,0,0,0,0,100.01,2.5,Checked by Rayleigh-Brillouin light scattering; no heterogeneities exceeding 15Å,Not available,Not available,Not available,90,static,100-125,Not available,0.04-0.058,Not available,Not available,0.01,0.001,0,Not available,9,pure water buffered at pH 9,Not available,Not available,Not available,SBET,Not available,Not available,Not available,1.7,Not available,Not available,Not available,Not available,Not available,"Congruent release of Si, B and Na"
Article,Effect of composition on the short-term and long-term dissolution rates of ten borosilicate glasses of increasing complexity from 3 to 30 oxides,Journal of Non-Crystalline Solids 358 (2012) 2559–2570,Stéphane Gin,CJ4_test2,0,9.57,60.33,7.58,0,2.27,18.02,0,0,1.72,0,0,0,0,0,0,0,0,0,0,0,0,0,0,0,0,0.52,0,0,0,0,0,0,0,0,0,0,0,0,0,0,0,0,0,0,0,0,0,0,0,0,0,0,0,0,0,0,0,0,0,0,0,0,0,0,0,0,0,0,100.01,2.5,Checked by Rayleigh-Brillouin light scattering; no heterogeneities exceeding 15Å,Not available,Not available,Not available,90,static,40-100,Not available,0.063-0.173,Not available,Not available,2.4,0.0003,0,Not available,Not available,initially pure water,126230.4,Not available,9.0,SBET,Not available,Not available,Not available,Not available,Not available,Not available,Not available,Not available,Not available,Not available
Article,Effect of composition on the short-term and long-term dissolution rates of ten borosilicate glasses of increasing complexity from 3 to 30 oxides,Journal of Non-Crystalline Solids 358 (2012) 2559–2570,Stéphane Gin,CJ5_test1,0,9.57,60.35,7.55,0,2.29,18.03,0,0,1.7,0,0,0,0,0,0,0,0,0,0,0,0,0,0,0,0,0.51,0,0,0,0,0,0,0,0,0,0,0,0,0,0,0,0,0,0,0,0,0,0,0,0,0,0,0,0,0,0,0,0,0,0,0,0,0,0,0,0,0,0,100,2.52,"Checked by Rayleigh-Brillouin light scattering, no heterogeneities exceeding 15 Å",Not available,Not available,Not available,90,Static,100-125,Not available,0.04-0.058,Not available,Not available,Not available,1000,Not available,Not available,9,Pure water buffered at pH 9 with 0.1N KOH,Not available,Not available,Not available,BET,Not available,Not available,Not available,1.6,Not available,Not available,Not available,Not available,Not available,"Congruent release of Si, B, Na"
Article,Effect of composition on the short-term and long-term dissolution rates of ten borosilicate glasses of increasing complexity from 3 to 30 oxides,Journal of Non-Crystalline Solids 358 (2012) 2559–2570,Stéphane Gin,CJ5_test2,0,9.57,60.35,7.55,0,2.29,18.03,0,0,1.7,0,0,0,0,0,0,0,0,0,0,0,0,0,0,0,0,0.51,0,0,0,0,0,0,0,0,0,0,0,0,0,0,0,0,0,0,0,0,0,0,0,0,0,0,0,0,0,0,0,0,0,0,0,0,0,0,0,0,0,0,100,2.52,"Checked by Rayleigh-Brillouin light scattering, no heterogeneities exceeding 15 Å",Not available,Not available,Not available,90,Static,40-100,Not available,0.063-0.173,Not available,Not available,Not available,300,Not available,Not available,Not available,Pure water,126144,Not available,9.0,BET,Not available,Not available,Not available,Not available,Not available,Not available,Not available,Not available,Not available,Not available
Article,Effect of composition on the short-term and long-term dissolution rates of ten borosilicate glasses of increasing complexity from 3 to 30 oxides,Journal of Non-Crystalline Solids 358 (2012) 2559–2570,Stéphane Gin,CJ6_test1,3.04,9.18,59.12,7.19,0,2.2,17.16,0,0,1.62,0,0,0,0,0,0,0,0,0,0,0,0,0,0,0,0,0.5,0,0,0,0,0,0,0,0,0,0,0,0,0,0,0,0,0,0,0,0,0,0,0,0,0,0,0,0,0,0,0,0,0,0,0,0,0,0,0,0,0,0,100.01,2.61,"Checked by Rayleigh-Brillouin light scattering, no heterogeneities exceeding 15 Å",Not available,Not available,Not available,90,Static,100-125,Not available,0.04-0.058,Not available,Not available,Not available,1000,Not available,Not available,9,Pure water buffered at pH 9 with 0.1N KOH,Not available,Not available,Not available,BET,Not available,Not available,Not available,2.2,Not available,Not available,Not available,Not available,Not available,"Congruent release of Si, B, Na"
Article,Effect of composition on the short-term and long-term dissolution rates of ten borosilicate glasses of increasing complexity from 3 to 30 oxides,Journal of Non-Crystalline Solids 358 (2012) 2559–2570,Stéphane Gin,CJ6_test2,3.04,9.18,59.12,7.19,0,2.2,17.16,0,0,1.62,0,0,0,0,0,0,0,0,0,0,0,0,0,0,0,0,0.5,0,0,0,0,0,0,0,0,0,0,0,0,0,0,0,0,0,0,0,0,0,0,0,0,0,0,0,0,0,0,0,0,0,0,0,0,0,0,0,0,0,0,100.01,2.61,"Checked by Rayleigh-Brillouin light scattering, no heterogeneities exceeding 15 Å",Not available,Not available,Not available,90,Static,40-100,Not available,0.063-0.173,Not available,Not available,Not available,300,Not available,Not available,Not available,Pure water,126144,Not available,9.3,BET,Not available,Not available,Not available,Not available,Not available,Not available,Not available,Not available,Not available,Not available
Article,Effect of composition on the short-term and long-term dissolution rates of ten borosilicate glasses of increasing complexity from 3 to 30 oxides,Journal of Non-Crystalline Solids 358 (2012) 2559–2570,Stéphane Gin,CJ7_test1,0,9.91,60.71,7.83,0,2.38,18.64,0,0,0,0,0,0,0,0,0,0,0,0,0,0,0,0,0,0,0,0.54,0,0,0,0,0,0,0,0,0,0,0,0,0,0,0,0,0,0,0,0,0,0,0,0,0,0,0,0,0,0,0,0,0,0,0,0,0,0,0,0,0,0,100.01,2.43,Not available,Not available,N,Not available,90,Statique,100-125,Not available,0.04-0.058,Not available,Not available,Not available,1000,Not available,Not available,9,0.1N KOH,Not available,Not available,Not available,SBET,Not available,Not available,Not available,1.1,Not available,Not available,Not available,Not available,Not available,Congruent
Article,Effect of composition on the short-term and long-term dissolution rates of ten borosilicate glasses of increasing complexity from 3 to 30 oxides,Journal of Non-Crystalline Solids 358 (2012) 2559–2570,Stéphane Gin,CJ7_test2,0,9.91,60.71,7.83,0,2.38,18.64,0,0,0,0,0,0,0,0,0,0,0,0,0,0,0,0,0,0,0,0.54,0,0,0,0,0,0,0,0,0,0,0,0,0,0,0,0,0,0,0,0,0,0,0,0,0,0,0,0,0,0,0,0,0,0,0,0,0,0,0,0,0,0,100.01,2.43,Not available,Not available,N,Not available,90,Statique,40-100,Not available,0.063-0.173,Not available,Not available,Not available,300,Not available,Not available,Not available,Pure water,112185.6,Not available,8.7,SBET,Not available,Not available,Not available,Not available,Not available,Not available,Not available,Not available,Not available,Not available
Article,Effect of composition on the short-term and long-term dissolution rates of ten borosilicate glasses of increasing complexity from 3 to 30 oxides,Journal of Non-Crystalline Solids 358 (2012) 2559–2570,Stéphane Gin,CJ8_test1,0,10.33,60.26,8.14,0,0,19.43,0,0,1.85,0,0,0,0,0,0,0,0,0,0,0,0,0,0,0,0,0,0,0,0,0,0,0,0,0,0,0,0,0,0,0,0,0,0,0,0,0,0,0,0,0,0,0,0,0,0,0,0,0,0,0,0,0,0,0,0,0,0,0,100.01,2.51,Not available,Not available,N,Not available,90,Statique,100-125,Not available,0.04-0.058,Not available,Not available,Not available,1000,Not available,Not available,9,0.1N KOH,Not available,Not available,Not available,SBET,Not available,Not available,Not available,9.5,Not available,Not available,Not available,Not available,Not available,Congruent
Article,Effect of composition on the short-term and long-term dissolution rates of ten borosilicate glasses of increasing complexity from 3 to 30 oxides,Journal of Non-Crystalline Solids 358 (2012) 2559–2570,Stéphane Gin,CJ8_test2,0,10.33,60.26,8.14,0,0,19.43,0,0,1.85,0,0,0,0,0,0,0,0,0,0,0,0,0,0,0,0,0,0,0,0,0,0,0,0,0,0,0,0,0,0,0,0,0,0,0,0,0,0,0,0,0,0,0,0,0,0,0,0,0,0,0,0,0,0,0,0,0,0,0,100.01,2.51,Not available,Not available,N,Not available,90,Statique,40-100,Not available,0.063-0.173,Not available,Not available,Not available,300,Not available,Not available,Not available,Pure water,112185.6,Not available,9.2,SBET,Not available,Not available,Not available,Not available,Not available,Not available,Not available,Not available,Not available,Not available
Article,Effect of composition on the short-term and long-term dissolution rates of ten borosilicate glasses of increasing complexity from 3 to 30 oxides,Journal of Non-Crystalline Solids 358 (2012) 2559–2570,Stéphane Gin,CJ9,0,10.14,60.35,8.05,0,0,19.1,0,0,1.81,0,0,0,0,0,0,0,0,0,0,0,0,0,0,0,0,0.55,0,0,0,0,0,0,0,0,0,0,0,0,0,0,0,0,0,0,0,0,0,0,0,0,0,0,0,0,0,0,0,0,0,0,0,0,0,0,0,0,0,0,100.0,2.55,Checked by optical and SEM observations,Not available,Not available,Not available,90,Static,40-100,Not available,Not available,Not available,Not available,Not available,300,Not available,Not available,Not available,Initially pure water,112185.6,Not available,9.1,SBET,Not available,Not available,Not available,8.5,Not available,Not available,Not available,Not available,Not available,Congruent release of Si
Article,Effect of composition on the short-term and long-term dissolution rates of ten borosilicate glasses of increasing complexity from 3 to 30 oxides,Journal of Non-Crystalline Solids 358 (2012) 2559–2570,Stéphane Gin,SON68,3.05,9.1,59.01,7.43,0,2.19,17.1,0,0,1.63,0,0,0,0,0,0,0,0,0,0,0,0,0,0,0,0,0.5,0,0,0,0,0,0,0,0,0,0,0,0,0,0,0,0,0,0,0,0,0,0,0,0,0,0,0,0,0,0,0,0,0,0,0,0,0,0,0,0,0,0,100.01,2.76,Checked by optical and SEM observations,Not available,Not available,Not available,90,Static,40-100,Not available,Not available,Not available,Not available,Not available,300,Not available,Not available,Not available,Initially pure water,112185.6,Not available,9.3,SBET,Not available,Not available,Not available,2.2,Not available,Not available,Not available,Not available,Not available,Congruent release of Si
Article de journal scientifique,Alteration rate of medieval potash-lime silicate glass as a function of pH and temperature: A low pH-dependent dissolution,Chemical Geology 550 (2020) 119704,Loryelle Sessegolo,SG3 model glass_test1,0,0,58.51,0.82,2.29,0.81,19.69,1.23,9.4,6.91,0,0,0,0,0.35,0,0,0,0,0,0,0,0,0,0,0,0,0,0,0,0,0,0,0,0,0,0,0,0,0,0,0,0,0,0,0,0,0,0,0,0,0,0,0,0,0,0,0,0,0,0,0,0,0,0,0,0,0,0,100.01,2.59,Selected to minimize visible bubbles,Not available,N,Not available,4,Static,Not available,Not available,Not available,Polished down to 0.25 micrometer diamond grain,1.21,0.00046,0.0002,Not available,4.8,6.86,Ultra-pure water + HNO3/NaOH,2088,7.2,7.3,Sgeo,0.06,Not available,Not available,Not available,Not available,Not available,Not available,Not available,Not available,Non-stoichiometric
Article de journal scientifique,Alteration rate of medieval potash-lime silicate glass as a function of pH and temperature: A low pH-dependent dissolution,Chemical Geology 550 (2020) 119704,Loryelle Sessegolo,SG3 model glass_test2,0,0,58.51,0.82,2.29,0.81,19.69,1.23,9.4,6.91,0,0,0,0,0.35,0,0,0,0,0,0,0,0,0,0,0,0,0,0,0,0,0,0,0,0,0,0,0,0,0,0,0,0,0,0,0,0,0,0,0,0,0,0,0,0,0,0,0,0,0,0,0,0,0,0,0,0,0,0,100.01,2.59,Selected to minimize visible bubbles,Not available,N,Not available,4,Static,Not available,Not available,Not available,Polished down to 0.25 micrometer diamond grain,1.21,0.00046,0.0002,Not available,6.5,10.04,Ultra-pure water + HNO3/NaOH,2088,10.1,10.8,Sgeo,0.03,Not available,Not available,Not available,Not available,Not available,Not available,Not available,Not available,Congruent
Article de journal scientifique,Alteration rate of medieval potash-lime silicate glass as a function of pH and temperature: A low pH-dependent dissolution,Chemical Geology 550 (2020) 119704,Loryelle Sessegolo,SG3 model glass_test3,0,0,58.51,0.82,2.29,0.81,19.69,1.23,9.4,6.91,0,0,0,0,0.35,0,0,0,0,0,0,0,0,0,0,0,0,0,0,0,0,0,0,0,0,0,0,0,0,0,0,0,0,0,0,0,0,0,0,0,0,0,0,0,0,0,0,0,0,0,0,0,0,0,0,0,0,0,0,100.01,2.59,Selected to minimize visible bubbles,Not available,N,Not available,20,Static,Not available,Not available,Not available,Polished down to 0.25 micrometer diamond grain,1.21,0.00046,0.0002,Not available,3.0,3.0,Ultra-pure water + HNO3/NaOH,1776,7.3,7.3,Sgeo,0.14,Not available,Not available,Not available,Not available,Not available,Not available,Not available,Not available,Non-stoichiometric
Article de journal scientifique,Alteration rate of medieval potash-lime silicate glass as a function of pH and temperature: A low pH-dependent dissolution,Chemical Geology 550 (2020) 119704,Loryelle Sessegolo,SG3 model glass_test4,0,0,58.51,0.82,2.29,0.81,19.69,1.23,9.4,6.91,0,0,0,0,0.35,0,0,0,0,0,0,0,0,0,0,0,0,0,0,0,0,0,0,0,0,0,0,0,0,0,0,0,0,0,0,0,0,0,0,0,0,0,0,0,0,0,0,0,0,0,0,0,0,0,0,0,0,0,0,100.01,2.59,Selected to minimize visible bubbles,Not available,N,Not available,20,Static,Not available,Not available,Not available,Polished down to 0.25 micrometer diamond grain,1.21,0.00046,0.0002,Not available,6.2,6.7,Ultra-pure water + HNO3/NaOH,1776,8.0,7.7,Sgeo,0.11,Not available,Not available,Not available,Not available,Not available,Not available,Not available,Not available,Non-stoichiometric
Article de journal scientifique,Alteration rate of medieval potash-lime silicate glass as a function of pH and temperature: A low pH-dependent dissolution,Chemical Geology 550 (2020) 119704,Loryelle Sessegolo,SG3 model glass_test5,0,0,58.51,0.82,2.29,0.81,19.69,1.23,9.4,6.91,0,0,0,0,0.35,0,0,0,0,0,0,0,0,0,0,0,0,0,0,0,0,0,0,0,0,0,0,0,0,0,0,0,0,0,0,0,0,0,0,0,0,0,0,0,0,0,0,0,0,0,0,0,0,0,0,0,0,0,0,100.01,2.59,Selected to minimize visible bubbles,Not available,N,Not available,20,Static,Not available,Not available,Not available,Polished down to 0.25 micrometer diamond grain,1.21,0.00046,0.0002,Not available,10.0,10.05,Ultra-pure water + HNO3/NaOH,1776,10.2,10.1,Sgeo,0.06,Not available,Not available,Not available,Not available,Not available,Not available,Not available,Not available,Congruent
Article de journal scientifique,Alteration rate of medieval potash-lime silicate glass as a function of pH and temperature: A low pH-dependent dissolution,Chemical Geology 550 (2020) 119704,Loryelle Sessegolo,SG3 model glass_test6,0,0,58.51,0.82,2.29,0.81,19.69,1.23,9.4,6.91,0,0,0,0,0.35,0,0,0,0,0,0,0,0,0,0,0,0,0,0,0,0,0,0,0,0,0,0,0,0,0,0,0,0,0,0,0,0,0,0,0,0,0,0,0,0,0,0,0,0,0,0,0,0,0,0,0,0,0,0,100.01,2.59,Selected to minimize visible bubbles,Not available,N,Not available,35,Static,Not available,Not available,Not available,Polished down to 0.25 micrometer diamond grain,1.21,0.00046,0.0002,Not available,2.9,3.0,Ultra-pure water + HNO3/NaOH,624,7.2,7.6,Sgeo,0.68,Not available,Not available,Not available,Not available,Not available,Not available,Not available,Not available,Non-stoichiometric
Article de journal scientifique,Alteration rate of medieval potash-lime silicate glass as a function of pH and temperature: A low pH-dependent dissolution,Chemical Geology 550 (2020) 119704,Loryelle Sessegolo,SG3 model glass_test7,0,0,58.51,0.82,2.29,0.81,19.69,1.23,9.4,6.91,0,0,0,0,0.35,0,0,0,0,0,0,0,0,0,0,0,0,0,0,0,0,0,0,0,0,0,0,0,0,0,0,0,0,0,0,0,0,0,0,0,0,0,0,0,0,0,0,0,0,0,0,0,0,0,0,0,0,0,0,100.01,2.59,Selected to minimize visible bubbles,Not available,N,Not available,35,Static,Not available,Not available,Not available,Polished down to 0.25 micrometer diamond grain,1.21,0.00046,0.0002,Not available,6.2,7.13,Ultra-pure water + HNO3/NaOH,624,7.2,7.8,Sgeo,0.41,Not available,Not available,Not available,Not available,Not available,Not available,Not available,Not available,Non-stoichiometric
Article de journal scientifique,Alteration rate of medieval potash-lime silicate glass as a function of pH and temperature: A low pH-dependent dissolution,Chemical Geology 550 (2020) 119704,Loryelle Sessegolo,SG3 model glass_test8,0,0,58.51,0.82,2.29,0.81,19.69,1.23,9.4,6.91,0,0,0,0,0.35,0,0,0,0,0,0,0,0,0,0,0,0,0,0,0,0,0,0,0,0,0,0,0,0,0,0,0,0,0,0,0,0,0,0,0,0,0,0,0,0,0,0,0,0,0,0,0,0,0,0,0,0,0,0,100.01,2.59,Selected to minimize visible bubbles,Not available,N,Not available,35,Static,Not available,Not available,Not available,Polished down to 0.25 micrometer diamond grain,1.21,0.00046,0.0002,Not available,10.3,10.0,Ultra-pure water + HNO3/NaOH,504,10.1,10.1,Sgeo,0.26,Not available,Not available,Not available,Not available,Not available,Not available,Not available,Not available,Congruent
Article de journal scientifique,Alteration rate of medieval potash-lime silicate glass as a function of pH and temperature: A low pH-dependent dissolution,Chemical Geology 550 (2020) 119704,Loryelle Sessegolo,SG3 model glass_test9,0,0,58.51,0.82,2.29,0.81,19.69,1.23,9.4,6.91,0,0,0,0,0.35,0,0,0,0,0,0,0,0,0,0,0,0,0,0,0,0,0,0,0,0,0,0,0,0,0,0,0,0,0,0,0,0,0,0,0,0,0,0,0,0,0,0,0,0,0,0,0,0,0,0,0,0,0,0,100.01,2.59,Selected to minimize visible bubbles,Not available,N,Not available,50,Static,Not available,Not available,Not available,Polished down to 0.25 micrometer diamond grain,1.21,0.00046,0.0002,Not available,2.0,2.0,Ultra-pure water + HNO3/NaOH,576,2.1,2.0,Sgeo,0.93,Not available,Not available,Not available,Not available,Not available,Not available,Not available,Not available,Non-stoichiometric
