Repository: OUANZOUGUIAbdelhak/NEURAL-NETWORK-TRAINING-ON-GLASS-ALTERATION-DATA

File: glass_data-13 - Glass Data(2).csv (part 13 of 13)
Type Document,Titre,Référence,Premier Auteur,Type de verre,Li,B,O,Na,Mg,Al,Si,P,K,Ca,Ti,V,Cr,Mn,Fe,Co,Ni,Cu,Zn,Ga,Ge,As,Se,Rb,Sr,Y,Zr,Nb,Mo,Tc,Ru,Rh,Pd,Ag,Cd,In,Sn,Sb,Te,I,Cs,Ba,La,Hf,Ta,W,Re,Os,Ir,Pt,Au,Hg,Tl,Pb,Bi,Po,At,Rn,Ce,Pr,Nd,S_autres_TR,Th,U,Pu,Np,Am,Cm,S_autres_An,Somme,Densité,Homogénéité,B_IV,Irradié,Caractéristiques_si_irradié,Température,Statique_dynamique,Plage_granulométrique_si_poudre,Surface_spécifique_géométrique_si_poudre,Surface_spécifique_BET_si_poudre,Qualité_de_polissage_si_monolithe,Masse_du_verre,Surface_du_verre_S,Volume_de_la_solution_V,Débit_de_la_solution,pH_initial_T_amb,pH_initial_T_essai,Composition_de_la_solution,Durée_de_l_expérience,pH_final_T_amb,pH_final_T_essai,Normalisation_de_la_vitesse_Sgeo_ou_SBET,V0_Si_ou_r0_Si,r2_Si,Ordonnée_à_l_origine_Si,V0_B_ou_r0_B,Ordonnée_à_l_origine_B,V0_Na_ou_r0_Na,r2_Na,Ordonnée_à_l_origine_Na,V0_ΔM_ou_r0_ΔM,Congruence
Article de journal scientifique,Alteration rate of medieval potash-lime silicate glass as a function of pH and temperature: A low pH-dependent dissolution,Chemical Geology 550 (2020) 119704,Loryelle Sessegolo,SG3 model glass_test10,0,0,58.51,0.82,2.29,0.81,19.69,1.23,9.4,6.91,0,0,0,0,0.35,0,0,0,0,0,0,0,0,0,0,0,0,0,0,0,0,0,0,0,0,0,0,0,0,0,0,0,0,0,0,0,0,0,0,0,0,0,0,0,0,0,0,0,0,0,0,0,0,0,0,0,0,0,0,100.01,2.59,Selected to minimize visible bubbles,Not available,N,Not available,50,Static,Not available,Not available,Not available,Polished down to 0.25 micrometer diamond grain,1.21,0.00046,0.0002,Not available,3.0,3.0,Ultra-pure water + HNO3/NaOH,576,3.0,5.0,Sgeo,0.94,Not available,Not available,Not available,Not available,Not available,Not available,Not available,Not available,Non-stoichiometric
Article de journal scientifique,Alteration rate of medieval potash-lime silicate glass as a function of pH and temperature: A low pH-dependent dissolution,Chemical Geology 550 (2020) 119704,Loryelle Sessegolo,SG3 model glass_test11,0,0,58.51,0.82,2.29,0.81,19.69,1.23,9.4,6.91,0,0,0,0,0.35,0,0,0,0,0,0,0,0,0,0,0,0,0,0,0,0,0,0,0,0,0,0,0,0,0,0,0,0,0,0,0,0,0,0,0,0,0,0,0,0,0,0,0,0,0,0,0,0,0,0,0,0,0,0,100.01,2.59,Selected to minimize visible bubbles,Not available,N,Not available,50,Static,Not available,Not available,Not available,Polished down to 0.25 micrometer diamond grain,1.21,0.00046,0.0002,Not available,4.8,5.45,Ultra-pure water + HNO3/NaOH,576,7.9,6.8,Sgeo,0.8,Not available,Not available,Not available,Not available,Not available,Not available,Not available,Not available,Non-stoichiometric
Article de journal scientifique,Alteration rate of medieval potash-lime silicate glass as a function of pH and temperature: A low pH-dependent dissolution,Chemical Geology 550 (2020) 119704,Loryelle Sessegolo,SG3 model glass_test12,0,0,58.51,0.82,2.29,0.81,19.69,1.23,9.4,6.91,0,0,0,0,0.35,0,0,0,0,0,0,0,0,0,0,0,0,0,0,0,0,0,0,0,0,0,0,0,0,0,0,0,0,0,0,0,0,0,0,0,0,0,0,0,0,0,0,0,0,0,0,0,0,0,0,0,0,0,0,100.01,2.59,Selected to minimize visible bubbles,Not available,N,Not available,50,Static,Not available,Not available,Not available,Polished down to 0.25 micrometer diamond grain,1.21,0.00046,0.0002,Not available,6.2,6.3,Ultra-pure water + HNO3/NaOH,576,8.58,7.7,Sgeo,0.77,Not available,Not available,Not available,Not available,Not available,Not available,Not available,Not available,Non-stoichiometric
Article de journal scientifique,Alteration rate of medieval potash-lime silicate glass as a function of pH and temperature: A low pH-dependent dissolution,Chemical Geology 550 (2020) 119704,Loryelle Sessegolo,SG3 model glass_test13,0,0,58.51,0.82,2.29,0.81,19.69,1.23,9.4,6.91,0,0,0,0,0.35,0,0,0,0,0,0,0,0,0,0,0,0,0,0,0,0,0,0,0,0,0,0,0,0,0,0,0,0,0,0,0,0,0,0,0,0,0,0,0,0,0,0,0,0,0,0,0,0,0,0,0,0,0,0,100.01,2.59,Selected to minimize visible bubbles,Not available,N,Not available,50,Static,Not available,Not available,Not available,Polished down to 0.25 micrometer diamond grain,1.21,0.00046,0.0002,Not available,9.7,8.8,Ultra-pure water + HNO3/NaOH,576,9.9,8.8,Sgeo,0.55,Not available,Not available,Not available,Not available,Not available,Not available,Not available,Not available,Approaching congruent
Article de journal scientifique,Alteration rate of medieval potash-lime silicate glass as a function of pH and temperature: A low pH-dependent dissolution,Chemical Geology 550 (2020) 119704,Loryelle Sessegolo,SG3 model glass_test14,0,0,58.51,0.82,2.29,0.81,19.69,1.23,9.4,6.91,0,0,0,0,0.35,0,0,0,0,0,0,0,0,0,0,0,0,0,0,0,0,0,0,0,0,0,0,0,0,0,0,0,0,0,0,0,0,0,0,0,0,0,0,0,0,0,0,0,0,0,0,0,0,0,0,0,0,0,0,100.01,2.59,Selected to minimize visible bubbles,Not available,N,Not available,70,Static,Not available,Not available,Not available,Polished down to 0.25 micrometer diamond grain,1.21,0.00046,0.0002,Not available,3.0,3.26,Ultra-pure water + HNO3/NaOH,1776,8.8,9.1,Sgeo,3.56,Not available,Not available,Not available,Not available,Not available,Not available,Not available,Not available,Non-stoichiometric
Article de journal scientifique,Alteration rate of medieval potash-lime silicate glass as a function of pH and temperature: A low pH-dependent dissolution,Chemical Geology 550 (2020) 119704,Loryelle Sessegolo,SG3 model glass_test15,0,0,58.51,0.82,2.29,0.81,19.69,1.23,9.4,6.91,0,0,0,0,0.35,0,0,0,0,0,0,0,0,0,0,0,0,0,0,0,0,0,0,0,0,0,0,0,0,0,0,0,0,0,0,0,0,0,0,0,0,0,0,0,0,0,0,0,0,0,0,0,0,0,0,0,0,0,0,100.01,2.59,Selected to minimize visible bubbles,Not available,N,Not available,70,Static,Not available,Not available,Not available,Polished down to 0.25 micrometer diamond grain,1.21,0.00046,0.0002,Not available,6.2,6.5,Ultra-pure water + HNO3/NaOH,1608,5.45,9.0,Sgeo,1.84,Not available,Not available,Not available,Not available,Not available,Not available,Not available,Not available,Non-stoichiometric
Article de journal scientifique,Alteration rate of medieval potash-lime silicate glass as a function of pH and temperature: A low pH-dependent dissolution,Chemical Geology 550 (2020) 119704,Loryelle Sessegolo,SG3 model glass_test16,0,0,58.51,0.82,2.29,0.81,19.69,1.23,9.4,6.91,0,0,0,0,0.35,0,0,0,0,0,0,0,0,0,0,0,0,0,0,0,0,0,0,0,0,0,0,0,0,0,0,0,0,0,0,0,0,0,0,0,0,0,0,0,0,0,0,0,0,0,0,0,0,0,0,0,0,0,0,100.01,2.59,Selected to minimize visible bubbles,Not available,N,Not available,70,Static,Not available,Not available,Not available,Polished down to 0.25 micrometer diamond grain,1.21,0.00046,0.0002,Not available,10.0,8.57,Ultra-pure water + HNO3/NaOH,1776,9.6,7.7,Sgeo,1.47,Not available,Not available,Not available,Not available,Not available,Not available,Not available,Not available,Approaching congruent
Article de journal scientifique,Alteration rate of medieval potash-lime silicate glass as a function of pH and temperature: A low pH-dependent dissolution,Chemical Geology 550 (2020) 119704,Loryelle Sessegolo,nuclear SON68,0,10.76,60.55,8.64,0,0,20.05,0,0,0,0,0,0,0,0,0,0,0,0,0,0,0,0,0,0,0,0,0,0,0,0,0,0,0,0,0,0,0,0,0,0,0,0,0,0,0,0,0,0,0,0,0,0,0,0,0,0,0,0,0,0,0,0,0,0,0,0,0,0,100.0,Not available,Not available,Not available,Not available,Not available,Not available,Not available,Not available,Not available,Not available,Not available,Not available,Not available,Not available,Not available,Not available,Not available,Not available,Not available,Not available,Not available,Not available,Not available,Not available,Not available,Not available,Not available,Not available,Not available,Not available,Not available,Not available
Article de journal scientifique,Alteration rate of medieval potash-lime silicate glass as a function of pH and temperature: A low pH-dependent dissolution,Chemical Geology 550 (2020) 119704,Loryelle Sessegolo,nuclear ISG,0,10.62,60.69,8.42,0,0,20.27,0,0,0,0,0,0,0,0,0,0,0,0,0,0,0,0,0,0,0,0,0,0,0,0,0,0,0,0,0,0,0,0,0,0,0,0,0,0,0,0,0,0,0,0,0,0,0,0,0,0,0,0,0,0,0,0,0,0,0,0,0,0,100.0,Not available,Not available,Not available,Not available,Not available,Not available,Not available,Not available,Not available,Not available,Not available,Not available,Not available,Not available,Not available,Not available,Not available,Not available,Not available,Not available,Not available,Not available,Not available,Not available,Not available,Not available,Not available,Not available,Not available,Not available,Not available,Not available
Accepted Manuscript,The Dissolution Behavior of Borosilicate Glasses in Far-From Equilibrium Conditions,GCA 10643,James J. Neeway,AFCI_test1,6.06,5.58,59.01,4.54,0,3.7,17.97,0,0,1.79,0,0,0,0,0,0,0,0,0,0,0,0,0,0,0,0,0.19,0,0.21,0,0,0,0,0,0,0,0,0,0,0,0.16,0,0,0,0,0,0,0,0,0,0,0,0,0,0,0,0,0,0.15,0,0.24,0,0,0,0,0,0,0,0,99.6,2.781,Not available,Not available,Not available,Not available,23,Dynamic,149 µm to 74 µm,0.01935,Not available,Not applicable,Not available,0.02,Not available,3.89e-05,9,8.99,0.05 M TRIS,2160,Not available,Not available,Geometric surface area,0.000986,Not available,Not available,<1.64E-03,Not available,"""<1.68E-03""",Not available,Not available,Not available,Not available
Accepted Manuscript,The Dissolution Behavior of Borosilicate Glasses in Far-From Equilibrium Conditions,GCA 10643,James J. Neeway,AFCI_test2,6.06,5.58,59.01,4.54,0,3.7,17.97,0,0,1.79,0,0,0,0,0,0,0,0,0,0,0,0,0,0,0,0,0.19,0,0.21,0,0,0,0,0,0,0,0,0,0,0,0.16,0,0,0,0,0,0,0,0,0,0,0,0,0,0,0,0,0,0.15,0,0.24,0,0,0,0,0,0,0,0,99.6,2.781,Not available,Not available,Not available,Not available,23,Dynamic,149 µm to 74 µm,0.01935,Not available,Not applicable,Not available,0.00956,Not available,2.11e-05,10,9.99,0.05 M TRIS,2160,Not available,Not available,Geometric surface area,0.00209,Not available,Not available,0.00219,Not available,0.00237,Not available,Not available,Not available,Not available
Accepted Manuscript,The Dissolution Behavior of Borosilicate Glasses in Far-From Equilibrium Conditions,GCA 10643,James J. Neeway,AFCI_test3,6.06,5.58,59.01,4.54,0,3.7,17.97,0,0,1.79,0,0,0,0,0,0,0,0,0,0,0,0,0,0,0,0,0.19,0,0.21,0,0,0,0,0,0,0,0,0,0,0,0.16,0,0,0,0,0,0,0,0,0,0,0,0,0,0,0,0,0,0.15,0,0.24,0,0,0,0,0,0,0,0,99.6,2.781,Not available,Not available,Not available,Not available,23,Dynamic,149 µm to 74 µm,0.01935,Not available,Not applicable,Not available,0.00501,Not available,1.84e-05,11,11.0,0.01 M LiCl,2160,Not available,Not available,Geometric surface area,0.0135,Not available,Not available,0.014,Not available,0.0126,Not available,Not available,Not available,Not available
Accepted Manuscript,The Dissolution Behavior of Borosilicate Glasses in Far-From Equilibrium Conditions,GCA 10643,James J. Neeway,AFCI_test4,6.06,5.58,59.01,4.54,0,3.7,17.97,0,0,1.79,0,0,0,0,0,0,0,0,0,0,0,0,0,0,0,0,0.19,0,0.21,0,0,0,0,0,0,0,0,0,0,0,0.16,0,0,0,0,0,0,0,0,0,0,0,0,0,0,0,0,0,0.15,0,0.24,0,0,0,0,0,0,0,0,99.6,2.781,Not available,Not available,Not available,Not available,23,Dynamic,149 µm to 74 µm,0.01935,Not available,Not applicable,Not available,0.00469,Not available,1.73e-05,12,12.02,0.01 M LiCl,2160,Not available,Not available,Geometric surface area,0.0646,Not available,Not available,0.0637,Not available,0.0696,Not available,Not available,Not available,Not available
Accepted Manuscript,The Dissolution Behavior of Borosilicate Glasses in Far-From Equilibrium Conditions,GCA 10643,James J. Neeway,AFCI_test5,6.06,5.58,59.01,4.54,0,3.7,17.97,0,0,1.79,0,0,0,0,0,0,0,0,0,0,0,0,0,0,0,0,0.19,0,0.21,0,0,0,0,0,0,0,0,0,0,0,0.16,0,0,0,0,0,0,0,0,0,0,0,0,0,0,0,0,0,0.15,0,0.24,0,0,0,0,0,0,0,0,99.6,2.781,Not available,Not available,Not available,Not available,40,Dynamic,149 µm to 74 µm,0.01935,Not available,Not applicable,Not available,0.00395,Not available,1.62e-05,9,8.67,0.05 M TRIS,1152,Not available,Not available,Geometric surface area,0.00572,Not available,Not available,0.00582,Not available,0.0075,Not available,Not available,Not available,Not available
Accepted Manuscript,The Dissolution Behavior of Borosilicate Glasses in Far-From Equilibrium Conditions,GCA 10643,James J. Neeway,AFCI_test6,6.06,5.58,59.01,4.54,0,3.7,17.97,0,0,1.79,0,0,0,0,0,0,0,0,0,0,0,0,0,0,0,0,0.19,0,0.21,0,0,0,0,0,0,0,0,0,0,0,0.16,0,0,0,0,0,0,0,0,0,0,0,0,0,0,0,0,0,0.15,0,0.24,0,0,0,0,0,0,0,0,99.6,2.781,Not available,Not available,Not available,Not available,40,Dynamic,149 µm to 74 µm,0.01935,Not available,Not applicable,Not available,0.0038,Not available,3.52e-05,10,9.55,0.05 M TRIS,1152,Not available,Not available,Geometric surface area,0.0178,Not available,Not available,0.0164,Not available,0.0182,Not available,Not available,Not available,Not available
Accepted Manuscript,The Dissolution Behavior of Borosilicate Glasses in Far-From Equilibrium Conditions,GCA 10643,James J. Neeway,AFCI_test7,6.06,5.58,59.01,4.54,0,3.7,17.97,0,0,1.79,0,0,0,0,0,0,0,0,0,0,0,0,0,0,0,0,0.19,0,0.21,0,0,0,0,0,0,0,0,0,0,0,0.16,0,0,0,0,0,0,0,0,0,0,0,0,0,0,0,0,0,0.15,0,0.24,0,0,0,0,0,0,0,0,99.6,2.781,Not available,Not available,Not available,Not available,40,Dynamic,149 µm to 74 µm,0.01935,Not available,Not applicable,Not available,0.000615,Not available,2e-05,11,10.89,0.01 M LiCl,1152,Not available,Not available,Geometric surface area,0.134,Not available,Not available,0.0973,Not available,0.131,Not available,Not available,Not available,Not available
Accepted Manuscript,The Dissolution Behavior of Borosilicate Glasses in Far-From Equilibrium Conditions,GCA 10643,James J. Neeway,AFCI_test8,6.06,5.58,59.01,4.54,0,3.7,17.97,0,0,1.79,0,0,0,0,0,0,0,0,0,0,0,0,0,0,0,0,0.19,0,0.21,0,0,0,0,0,0,0,0,0,0,0,0.16,0,0,0,0,0,0,0,0,0,0,0,0,0,0,0,0,0,0.15,0,0.24,0,0,0,0,0,0,0,0,99.6,2.781,Not available,Not available,Not available,Not available,40,Dynamic,149 µm to 74 µm,0.01935,Not available,Not applicable,Not available,0.000747,Not available,7.83e-05,12,11.74,0.01 M LiCl,1152,Not available,Not available,Geometric surface area,0.415,Not available,Not available,0.349,Not available,1.36,Not available,Not available,Not available,Not available
Accepted Manuscript,The Dissolution Behavior of Borosilicate Glasses in Far-From Equilibrium Conditions,GCA 10643,James J. Neeway,AFCI_test9,6.06,5.58,59.01,4.54,0,3.7,17.97,0,0,1.79,0,0,0,0,0,0,0,0,0,0,0,0,0,0,0,0,0.19,0,0.21,0,0,0,0,0,0,0,0,0,0,0,0.16,0,0,0,0,0,0,0,0,0,0,0,0,0,0,0,0,0,0.15,0,0.24,0,0,0,0,0,0,0,0,99.6,2.781,Not available,Not available,Not available,Not available,70,Dynamic,149 µm to 74 µm,0.01935,Not available,Not applicable,Not available,0.000433,Not available,2.48e-05,9,8.08,0.05 M TRIS,672,Not available,Not available,Geometric surface area,0.111,Not available,Not available,0.107,Not available,<4.94E-02,Not available,Not available,Not available,Not available
Accepted Manuscript,The Dissolution Behavior of Borosilicate Glasses in Far-From Equilibrium Conditions,GCA 10643,James J. Neeway,AFCI_test10,6.06,5.58,59.01,4.54,0,3.7,17.97,0,0,1.79,0,0,0,0,0,0,0,0,0,0,0,0,0,0,0,0,0.19,0,0.21,0,0,0,0,0,0,0,0,0,0,0,0.16,0,0,0,0,0,0,0,0,0,0,0,0,0,0,0,0,0,0.15,0,0.24,0,0,0,0,0,0,0,0,99.6,2.781,Not available,Not available,Not available,Not available,70,Dynamic,149 µm to 74 µm,0.01935,Not available,Not applicable,Not available,0.00112,Not available,3.99e-05,10,8.88,0.05 M TRIS,672,Not available,Not available,Geometric surface area,0.193,Not available,Not available,0.186,Not available,0.173,Not available,Not available,Not available,Not available
Accepted Manuscript,The Dissolution Behavior of Borosilicate Glasses in Far-From Equilibrium Conditions,GCA 10643,James J. Neeway,AFCI_test11,6.06,5.58,59.01,4.54,0,3.7,17.97,0,0,1.79,0,0,0,0,0,0,0,0,0,0,0,0,0,0,0,0,0.19,0,0.21,0,0,0,0,0,0,0,0,0,0,0,0.16,0,0,0,0,0,0,0,0,0,0,0,0,0,0,0,0,0,0.15,0,0.24,0,0,0,0,0,0,0,0,99.6,2.781,Not available,Not available,Not available,Not available,70,Dynamic,149 µm to 74 µm,0.01935,Not available,Not applicable,Not available,0.00189,Not available,3.95e-05,11,10.43,0.01 M LiCl,672,Not available,Not available,Geometric surface area,0.888,Not available,Not available,0.854,Not available,0.874,Not available,Not available,Not available,Not available
Accepted Manuscript,The Dissolution Behavior of Borosilicate Glasses in Far-From Equilibrium Conditions,GCA 10643,James J. Neeway,AFCI_test12,6.06,5.58,59.01,4.54,0,3.7,17.97,0,0,1.79,0,0,0,0,0,0,0,0,0,0,0,0,0,0,0,0,0.19,0,0.21,0,0,0,0,0,0,0,0,0,0,0,0.16,0,0,0,0,0,0,0,0,0,0,0,0,0,0,0,0,0,0.15,0,0.24,0,0,0,0,0,0,0,0,99.6,2.781,Not available,Not available,Not available,Not available,70,Dynamic,149 µm to 74 µm,0.01935,Not available,Not applicable,Not available,0.000394,Not available,2.37e-05,12,11.08,0.01 M LiCl,672,Not available,Not available,Geometric surface area,1.8,Not available,Not available,1.73,Not available,2.08,Not available,Not available,Not available,Not available
Accepted Manuscript,The Dissolution Behavior of Borosilicate Glasses in Far-From Equilibrium Conditions,GCA 10643,James J. Neeway,AFCI_test13,6.06,5.58,59.01,4.54,0,3.7,17.97,0,0,1.79,0,0,0,0,0,0,0,0,0,0,0,0,0,0,0,0,0.19,0,0.21,0,0,0,0,0,0,0,0,0,0,0,0.16,0,0,0,0,0,0,0,0,0,0,0,0,0,0,0,0,0,0.15,0,0.24,0,0,0,0,0,0,0,0,99.6,2.781,Not available,Not available,Not available,Not available,90,Dynamic,149 µm to 74 µm,0.01935,Not available,Not applicable,Not available,0.000886,Not available,0.00015,9,7.72,0.05 M TRIS,504,Not available,Not available,Geometric surface area,0.35,Not available,Not available,0.312,Not available,0.294,Not available,Not available,Not available,Not available
Accepted Manuscript,The Dissolution Behavior of Borosilicate Glasses in Far-From Equilibrium Conditions,GCA 10643,James J. Neeway,AFCI_test14,6.06,5.58,59.01,4.54,0,3.7,17.97,0,0,1.79,0,0,0,0,0,0,0,0,0,0,0,0,0,0,0,0,0.19,0,0.21,0,0,0,0,0,0,0,0,0,0,0,0.16,0,0,0,0,0,0,0,0,0,0,0,0,0,0,0,0,0,0.15,0,0.24,0,0,0,0,0,0,0,0,99.6,2.781,Not available,Not available,Not available,Not available,90,Dynamic,149 µm to 74 µm,0.01935,Not available,Not applicable,Not available,0.000856,Not available,0.000126,10,8.52,0.05 M TRIS,504,Not available,Not available,Geometric surface area,0.663,Not available,Not available,0.662,Not available,0.574,Not available,Not available,Not available,Not available
Accepted Manuscript,The Dissolution Behavior of Borosilicate Glasses in Far-From Equilibrium Conditions,GCA 10643,James J. Neeway,AFCI_test15,6.06,5.58,59.01,4.54,0,3.7,17.97,0,0,1.79,0,0,0,0,0,0,0,0,0,0,0,0,0,0,0,0,0.19,0,0.21,0,0,0,0,0,0,0,0,0,0,0,0.16,0,0,0,0,0,0,0,0,0,0,0,0,0,0,0,0,0,0.15,0,0.24,0,0,0,0,0,0,0,0,99.6,2.781,Not available,Not available,Not available,Not available,90,Dynamic,149 µm to 74 µm,0.01935,Not available,Not applicable,Not available,0.000751,Not available,7.44e-05,11,10.06,0.01 M LiCl,504,Not available,Not available,Geometric surface area,3.36,Not available,Not available,3.43,Not available,3.55,Not available,Not available,Not available,Not available
Accepted Manuscript,The Dissolution Behavior of Borosilicate Glasses in Far-From Equilibrium Conditions,GCA 10643,James J. Neeway,AFCI_test16,6.06,5.58,59.01,4.54,0,3.7,17.97,0,0,1.79,0,0,0,0,0,0,0,0,0,0,0,0,0,0,0,0,0.19,0,0.21,0,0,0,0,0,0,0,0,0,0,0,0.16,0,0,0,0,0,0,0,0,0,0,0,0,0,0,0,0,0,0.15,0,0.24,0,0,0,0,0,0,0,0,99.6,2.781,Not available,Not available,Not available,Not available,90,Dynamic,149 µm to 74 µm,0.01935,Not available,Not applicable,Not available,Not available,Not available,Not available,12,10.7,0.01 M LiCl,504,Not available,Not available,Geometric surface area,Not available,Not available,Not available,Not available,Not available,"""Not available""",Not available,Not available,Not available,Not available
Accepted Manuscript,The Dissolution Behavior of Borosilicate Glasses in Far-From Equilibrium Conditions,GCA 10643,James J. Neeway,ISG_test1,0,9.57,60.33,7.58,0,2.3,18.0,0,0,1.72,0,0,0,0,0,0,0,0,0,0,0,0,0,0,0,0,0.52,0,0,0,0,0,0,0,0,0,0,0,0,0,0,0,0,0,0,0,0,0,0,0,0,0,0,0,0,0,0,0,0,0,0,0,0,0,0,0,0,0,0,90.02,2.502,Not available,Not available,Not available,Not available,23,Dynamic,149 µm to 74 µm,0.0215,Not available,Not applicable,Not available,0.0107,Not available,2.95e-05,9,8.99,0.05 M TRIS,2160,Not available,Not available,Geometric surface area,0.00387,Not available,Not available,0.00413,Not available,0.00338,Not available,Not available,Not available,Not available
Accepted Manuscript,The Dissolution Behavior of Borosilicate Glasses in Far-From Equilibrium Conditions,GCA 10643,James J. Neeway,ISG_test2,0,9.57,60.33,7.58,0,2.3,18.0,0,0,1.72,0,0,0,0,0,0,0,0,0,0,0,0,0,0,0,0,0.52,0,0,0,0,0,0,0,0,0,0,0,0,0,0,0,0,0,0,0,0,0,0,0,0,0,0,0,0,0,0,0,0,0,0,0,0,0,0,0,0,0,0,90.02,2.502,Not available,Not available,Not available,Not available,23,Dynamic,149 µm to 74 µm,0.0215,Not available,Not applicable,Not available,0.00551,Not available,1.84e-05,10,9.99,0.05 M TRIS,2160,Not available,Not available,Geometric surface area,0.00858,Not available,Not available,0.00882,Not available,0.00939,Not available,Not available,Not available,Not available
Accepted Manuscript,The Dissolution Behavior of Borosilicate Glasses in Far-From Equilibrium Conditions,GCA 10643,James J. Neeway,ISG_test3,0,9.57,60.33,7.58,0,2.3,18.0,0,0,1.72,0,0,0,0,0,0,0,0,0,0,0,0,0,0,0,0,0.52,0,0,0,0,0,0,0,0,0,0,0,0,0,0,0,0,0,0,0,0,0,0,0,0,0,0,0,0,0,0,0,0,0,0,0,0,0,0,0,0,0,0,90.02,2.502,Not available,Not available,Not available,Not available,23,Dynamic,149 µm to 74 µm,0.0215,Not available,Not applicable,Not available,0.00572,Not available,2.03e-05,11,11.0,0.01 M LiCl,2160,Not available,Not available,Geometric surface area,0.0177,Not available,Not available,0.0179,Not available,0.0176,Not available,Not available,Not available,Not available
Accepted Manuscript,The Dissolution Behavior of Borosilicate Glasses in Far-From Equilibrium Conditions,GCA 10643,James J. Neeway,ISG_test4,0,9.57,60.33,7.58,0,2.3,18.0,0,0,1.72,0,0,0,0,0,0,0,0,0,0,0,0,0,0,0,0,0.52,0,0,0,0,0,0,0,0,0,0,0,0,0,0,0,0,0,0,0,0,0,0,0,0,0,0,0,0,0,0,0,0,0,0,0,0,0,0,0,0,0,0,90.02,2.502,Not available,Not available,Not available,Not available,23,Dynamic,149 µm to 74 µm,0.0215,Not available,Not applicable,Not available,0.00531,Not available,5.68e-06,12,12.02,0.01 M LiCl,2160,Not available,Not available,Geometric surface area,0.0409,Not available,Not available,0.0425,Not available,0.0392,Not available,Not available,Not available,Not available
Accepted Manuscript,The Dissolution Behavior of Borosilicate Glasses in Far-From Equilibrium Conditions,GCA 10643,James J. Neeway,ISG_test5,0,9.57,60.33,7.58,0,2.3,18.0,0,0,1.72,0,0,0,0,0,0,0,0,0,0,0,0,0,0,0,0,0.52,0,0,0,0,0,0,0,0,0,0,0,0,0,0,0,0,0,0,0,0,0,0,0,0,0,0,0,0,0,0,0,0,0,0,0,0,0,0,0,0,0,0,90.02,2.502,Not available,Not available,Not available,Not available,40,Dynamic,149 µm to 74 µm,0.0215,Not available,Not applicable,Not available,0.00423,Not available,3.98e-05,9,8.67,0.05 M TRIS,1152,Not available,Not available,Geometric surface area,0.018,Not available,Not available,0.0165,Not available,0.0202,Not available,Not available,Not available,Not available
Accepted Manuscript,The Dissolution Behavior of Borosilicate Glasses in Far-From Equilibrium Conditions,GCA 10643,James J. Neeway,ISG_test6,0,9.57,60.33,7.58,0,2.3,18.0,0,0,1.72,0,0,0,0,0,0,0,0,0,0,0,0,0,0,0,0,0.52,0,0,0,0,0,0,0,0,0,0,0,0,0,0,0,0,0,0,0,0,0,0,0,0,0,0,0,0,0,0,0,0,0,0,0,0,0,0,0,0,0,0,90.02,2.502,Not available,Not available,Not available,Not available,40,Dynamic,149 µm to 74 µm,0.0215,Not available,Not applicable,Not available,0.00106,Not available,3.63e-05,10,9.55,0.05 M TRIS,1152,Not available,Not available,Geometric surface area,0.0948,Not available,Not available,0.0874,Not available,0.0957,Not available,Not available,Not available,Not available
Accepted Manuscript,The Dissolution Behavior of Borosilicate Glasses in Far-From Equilibrium Conditions,GCA 10643,James J. Neeway,ISG_test7,0,9.57,60.33,7.58,0,2.3,18.0,0,0,1.72,0,0,0,0,0,0,0,0,0,0,0,0,0,0,0,0,0.52,0,0,0,0,0,0,0,0,0,0,0,0,0,0,0,0,0,0,0,0,0,0,0,0,0,0,0,0,0,0,0,0,0,0,0,0,0,0,0,0,0,0,90.02,2.502,Not available,Not available,Not available,Not available,40,Dynamic,149 µm to 74 µm,0.0215,Not available,Not applicable,Not available,0.00109,Not available,7.77e-05,11,10.89,0.01 M LiCl,1152,Not available,Not available,Geometric surface area,0.25,Not available,Not available,<1.00E-01,Not available,0.252,Not available,Not available,Not available,Not available
Accepted Manuscript,The Dissolution Behavior of Borosilicate Glasses in Far-From Equilibrium Conditions,GCA 10643,James J. Neeway,ISG_test8,0,9.57,60.33,7.58,0,2.3,18.0,0,0,1.72,0,0,0,0,0,0,0,0,0,0,0,0,0,0,0,0,0.52,0,0,0,0,0,0,0,0,0,0,0,0,0,0,0,0,0,0,0,0,0,0,0,0,0,0,0,0,0,0,0,0,0,0,0,0,0,0,0,0,0,0,90.02,2.502,Not available,Not available,Not available,Not available,40,Dynamic,149 µm to 74 µm,0.0215,Not available,Not applicable,Not available,0.000547,Not available,1.96e-05,12,11.74,0.01 M LiCl,1152,Not available,Not available,Geometric surface area,0.5,Not available,Not available,0.389,Not available,0.526,Not available,Not available,Not available,Not available
Accepted Manuscript,The Dissolution Behavior of Borosilicate Glasses in Far-From Equilibrium Conditions,GCA 10643,James J. Neeway,ISG_test9,0,9.57,60.33,7.58,0,2.3,18.0,0,0,1.72,0,0,0,0,0,0,0,0,0,0,0,0,0,0,0,0,0.52,0,0,0,0,0,0,0,0,0,0,0,0,0,0,0,0,0,0,0,0,0,0,0,0,0,0,0,0,0,0,0,0,0,0,0,0,0,0,0,0,0,0,90.02,2.502,Not available,Not available,Not available,Not available,70,Dynamic,149 µm to 74 µm,0.0215,Not available,Not applicable,Not available,0.000544,Not available,2.73e-05,9,8.08,0.05 M TRIS,672,Not available,Not available,Geometric surface area,0.0206,Not available,Not available,0.118,Not available,0.049,Not available,Not available,Not available,Not available
Accepted Manuscript,The Dissolution Behavior of Borosilicate Glasses in Far-From Equilibrium Conditions,GCA 10643,James J. Neeway,ISG_test10,0,9.57,60.33,7.58,0,2.3,18.0,0,0,1.72,0,0,0,0,0,0,0,0,0,0,0,0,0,0,0,0,0.52,0,0,0,0,0,0,0,0,0,0,0,0,0,0,0,0,0,0,0,0,0,0,0,0,0,0,0,0,0,0,0,0,0,0,0,0,0,0,0,0,0,0,90.02,2.502,Not available,Not available,Not available,Not available,70,Dynamic,149 µm to 74 µm,0.0215,Not available,Not applicable,Not available,0.00112,Not available,3.61e-05,10,8.88,0.05 M TRIS,672,Not available,Not available,Geometric surface area,0.58,Not available,Not available,0.56,Not available,0.578,Not available,Not available,Not available,Not available
Accepted Manuscript,The Dissolution Behavior of Borosilicate Glasses in Far-From Equilibrium Conditions,GCA 10643,James J. Neeway,ISG_test11,0,9.57,60.33,7.58,0,2.3,18.0,0,0,1.72,0,0,0,0,0,0,0,0,0,0,0,0,0,0,0,0,0.52,0,0,0,0,0,0,0,0,0,0,0,0,0,0,0,0,0,0,0,0,0,0,0,0,0,0,0,0,0,0,0,0,0,0,0,0,0,0,0,0,0,0,90.02,2.502,Not available,Not available,Not available,Not available,70,Dynamic,149 µm to 74 µm,0.0215,Not available,Not applicable,Not available,0.00185,Not available,3.73e-05,11,10.43,0.01 M LiCl,672,Not available,Not available,Geometric surface area,0.955,Not available,Not available,0.944,Not available,1.01,Not available,Not available,Not available,Not available
Accepted Manuscript,The Dissolution Behavior of Borosilicate Glasses in Far-From Equilibrium Conditions,GCA 10643,James J. Neeway,ISG_test12,0,9.57,60.33,7.58,0,2.3,18.0,0,0,1.72,0,0,0,0,0,0,0,0,0,0,0,0,0,0,0,0,0.52,0,0,0,0,0,0,0,0,0,0,0,0,0,0,0,0,0,0,0,0,0,0,0,0,0,0,0,0,0,0,0,0,0,0,0,0,0,0,0,0,0,0,90.02,2.502,Not available,Not available,Not available,Not available,70,Dynamic,149 µm to 74 µm,0.0215,Not available,Not applicable,Not available,0.000262,Not available,7.97e-05,12,11.08,0.01 M LiCl,672,Not available,Not available,Geometric surface area,3.72,Not available,Not available,3.48,Not available,3.78,Not available,Not available,Not available,Not available
Accepted Manuscript,The Dissolution Behavior of Borosilicate Glasses in Far-From Equilibrium Conditions,GCA 10643,James J. Neeway,ISG_test13,0,9.57,60.33,7.58,0,2.3,18.0,0,0,1.72,0,0,0,0,0,0,0,0,0,0,0,0,0,0,0,0,0.52,0,0,0,0,0,0,0,0,0,0,0,0,0,0,0,0,0,0,0,0,0,0,0,0,0,0,0,0,0,0,0,0,0,0,0,0,0,0,0,0,0,0,90.02,2.502,Not available,Not available,Not available,Not available,90,Dynamic,149 µm to 74 µm,0.0215,Not available,Not applicable,Not available,0.00188,Not available,3.88e-05,9,7.72,0.05 M TRIS,504,Not available,Not available,Geometric surface area,0.154,Not available,Not available,0.35,Not available,0.384,Not available,Not available,Not available,Not available
Accepted Manuscript,The Dissolution Behavior of Borosilicate Glasses in Far-From Equilibrium Conditions,GCA 10643,James J. Neeway,ISG_test14,0,9.57,60.33,7.58,0,2.3,18.0,0,0,1.72,0,0,0,0,0,0,0,0,0,0,0,0,0,0,0,0,0.52,0,0,0,0,0,0,0,0,0,0,0,0,0,0,0,0,0,0,0,0,0,0,0,0,0,0,0,0,0,0,0,0,0,0,0,0,0,0,0,0,0,0,90.02,2.502,Not available,Not available,Not available,Not available,90,Dynamic,149 µm to 74 µm,0.0215,Not available,Not applicable,Not available,0.00147,Not available,3.98e-05,10,8.52,0.05 M TRIS,504,Not available,Not available,Geometric surface area,1.23,Not available,Not available,1.22,Not available,1.32,Not available,Not available,Not available,Not available
Accepted Manuscript,The Dissolution Behavior of Borosilicate Glasses in Far-From Equilibrium Conditions,GCA 10643,James J. Neeway,ISG_test15,0,9.57,60.33,7.58,0,2.3,18.0,0,0,1.72,0,0,0,0,0,0,0,0,0,0,0,0,0,0,0,0,0.52,0,0,0,0,0,0,0,0,0,0,0,0,0,0,0,0,0,0,0,0,0,0,0,0,0,0,0,0,0,0,0,0,0,0,0,0,0,0,0,0,0,0,90.02,2.502,Not available,Not available,Not available,Not available,90,Dynamic,149 µm to 74 µm,0.0215,Not available,Not applicable,Not available,0.000744,Not available,7.04e-05,11,10.06,0.01 M LiCl,504,Not available,Not available,Geometric surface area,3.44,Not available,Not available,3.69,Not available,3.89,Not available,Not available,Not available,Not available
Accepted Manuscript,The Dissolution Behavior of Borosilicate Glasses in Far-From Equilibrium Conditions,GCA 10643,James J. Neeway,ISG_test16,0,9.57,60.33,7.58,0,2.3,18.0,0,0,1.72,0,0,0,0,0,0,0,0,0,0,0,0,0,0,0,0,0.52,0,0,0,0,0,0,0,0,0,0,0,0,0,0,0,0,0,0,0,0,0,0,0,0,0,0,0,0,0,0,0,0,0,0,0,0,0,0,0,0,0,0,90.02,2.502,Not available,Not available,Not available,Not available,90,Dynamic,149 µm to 74 µm,0.0215,Not available,Not applicable,Not available,0.000922,Not available,3.61e-05,12,10.7,0.01 M LiCl,504,Not available,Not available,Geometric surface area,5.95,Not available,Not available,6.17,Not available,6.75,Not available,Not available,Not available,Not available
Accepted Manuscript,The Dissolution Behavior of Borosilicate Glasses in Far-From Equilibrium Conditions,GCA 10643,James J. Neeway,SON68_test1,2.79,8.5,58.94,6.9,0,2.05,15.97,0,0,1.52,0,0,0,0,0.79,0,0,0,0.65,0,0,0,0,0,0,0,0.47,0,0.26,0,0,0,0,0,0,0,0,0,0,0,0.16,0,0,0,0,0,0,0,0,0,0,0,0,0,0,0,0,0,0.12,0,0.25,0,0,0,0,0,0,0,0,100.0,2.763,Not available,Not available,Not available,Not available,23,Dynamic,149 µm to 74 µm,Not available,Not available,Not available,Not available,0.00955,Not available,3.56e-05,9,8.99,0.05 M TRIS + HNO3/LiOH,2160,Not available,Not available,Steady-state surface area (Sf),0.00178,Not available,Not available,<2.13E-03,Not available,<2.16E-03,Not available,Not available,Not available,congruent within uncertainty (2σ ~ 40-50%)
Accepted Manuscript,The Dissolution Behavior of Borosilicate Glasses in Far-From Equilibrium Conditions,GCA 10643,James J. Neeway,SON68_test2,2.79,8.5,58.94,6.9,0,2.05,15.97,0,0,1.52,0,0,0,0,0.79,0,0,0,0.65,0,0,0,0,0,0,0,0.47,0,0.26,0,0,0,0,0,0,0,0,0,0,0,0.16,0,0,0,0,0,0,0,0,0,0,0,0,0,0,0,0,0,0.12,0,0.25,0,0,0,0,0,0,0,0,100.0,2.763,Not available,Not available,Not available,Not available,23,Dynamic,149 µm to 74 µm,Not available,Not available,Not available,Not available,0.00961,Not available,1.8e-05,10,9.99,0.05 M TRIS + HNO3/LiOH,2160,Not available,Not available,Steady-state surface area (Sf),0.00388,Not available,Not available,0.0041,Not available,0.00406,Not available,Not available,Not available,congruent within uncertainty (2σ ~ 40-50%)
Accepted Manuscript,The Dissolution Behavior of Borosilicate Glasses in Far-From Equilibrium Conditions,GCA 10643,James J. Neeway,SON68_test3,2.79,8.5,58.94,6.9,0,2.05,15.97,0,0,1.52,0,0,0,0,0.79,0,0,0,0.65,0,0,0,0,0,0,0,0.47,0,0.26,0,0,0,0,0,0,0,0,0,0,0,0.16,0,0,0,0,0,0,0,0,0,0,0,0,0,0,0,0,0,0.12,0,0.25,0,0,0,0,0,0,0,0,100.0,2.763,Not available,Not available,Not available,Not available,23,Dynamic,149 µm to 74 µm,Not available,Not available,Not available,Not available,0.00478,Not available,1.92e-05,11,11.0,0.01 M LiCl + HNO3/LiOH,2160,Not available,Not available,Steady-state surface area (Sf),0.0114,Not available,Not available,0.0118,Not available,0.0109,Not available,Not available,Not available,congruent within uncertainty (2σ ~ 40-50%)
Accepted Manuscript,The Dissolution Behavior of Borosilicate Glasses in Far-From Equilibrium Conditions,GCA 10643,James J. Neeway,SON68_test4,2.79,8.5,58.94,6.9,0,2.05,15.97,0,0,1.52,0,0,0,0,0.79,0,0,0,0.65,0,0,0,0,0,0,0,0.47,0,0.26,0,0,0,0,0,0,0,0,0,0,0,0.16,0,0,0,0,0,0,0,0,0,0,0,0,0,0,0,0,0,0.12,0,0.25,0,0,0,0,0,0,0,0,100.0,2.763,Not available,Not available,Not available,Not available,23,Dynamic,149 µm to 74 µm,Not available,Not available,Not available,Not available,0.0049,Not available,2.89e-05,12,12.02,0.01 M LiCl + HNO3/LiOH,2160,Not available,Not available,Steady-state surface area (Sf),0.0433,Not available,Not available,0.0395,Not available,0.0421,Not available,Not available,Not available,congruent within uncertainty (2σ ~ 40-50%)
Accepted Manuscript,The Dissolution Behavior of Borosilicate Glasses in Far-From Equilibrium Conditions,GCA 10643,James J. Neeway,SON68_test5,2.79,8.5,58.94,6.9,0,2.05,15.97,0,0,1.52,0,0,0,0,0.79,0,0,0,0.65,0,0,0,0,0,0,0,0.47,0,0.26,0,0,0,0,0,0,0,0,0,0,0,0.16,0,0,0,0,0,0,0,0,0,0,0,0,0,0,0,0,0,0.12,0,0.25,0,0,0,0,0,0,0,0,100.0,2.763,Not available,Not available,Not available,Not available,40,Dynamic,149 µm to 74 µm,Not available,Not available,Not available,Not available,0.00194,Not available,3.8e-05,9,8.67,0.05 M TRIS + HNO3/LiOH,1152,Not available,Not available,Steady-state surface area (Sf),0.0243,Not available,Not available,0.0212,Not available,0.0218,Not available,Not available,Not available,congruent within uncertainty (2σ ~ 40-50%)
Accepted Manuscript,The Dissolution Behavior of Borosilicate Glasses in Far-From Equilibrium Conditions,GCA 10643,James J. Neeway,SON68_test6,2.79,8.5,58.94,6.9,0,2.05,15.97,0,0,1.52,0,0,0,0,0.79,0,0,0,0.65,0,0,0,0,0,0,0,0.47,0,0.26,0,0,0,0,0,0,0,0,0,0,0,0.16,0,0,0,0,0,0,0,0,0,0,0,0,0,0,0,0,0,0.12,0,0.25,0,0,0,0,0,0,0,0,100.0,2.763,Not available,Not available,Not available,Not available,40,Dynamic,149 µm to 74 µm,Not available,Not available,Not available,Not available,0.00208,Not available,3.6e-05,10,9.55,0.05 M TRIS + HNO3/LiOH,1152,Not available,Not available,Steady-state surface area (Sf),0.0283,Not available,Not available,0.0186,Not available,0.0279,Not available,Not available,Not available,congruent within uncertainty (2σ ~ 40-50%)
Accepted Manuscript,The Dissolution Behavior of Borosilicate Glasses in Far-From Equilibrium Conditions,GCA 10643,James J. Neeway,SON68_test7,2.79,8.5,58.94,6.9,0,2.05,15.97,0,0,1.52,0,0,0,0,0.79,0,0,0,0.65,0,0,0,0,0,0,0,0.47,0,0.26,0,0,0,0,0,0,0,0,0,0,0,0.16,0,0,0,0,0,0,0,0,0,0,0,0,0,0,0,0,0,0.12,0,0.25,0,0,0,0,0,0,0,0,100.0,2.763,Not available,Not available,Not available,Not available,40,Dynamic,149 µm to 74 µm,Not available,Not available,Not available,Not available,0.000878,Not available,6.02e-05,11,10.89,0.01 M LiCl + HNO3/LiOH,1152,Not available,Not available,Steady-state surface area (Sf),0.172,Not available,Not available,0.183,Not available,0.229,Not available,Not available,Not available,congruent within uncertainty (2σ ~ 40-50%)
Accepted Manuscript,The Dissolution Behavior of Borosilicate Glasses in Far-From Equilibrium Conditions,GCA 10643,James J. Neeway,SON68_test8,2.79,8.5,58.94,6.9,0,2.05,15.97,0,0,1.52,0,0,0,0,0.79,0,0,0,0.65,0,0,0,0,0,0,0,0.47,0,0.26,0,0,0,0,0,0,0,0,0,0,0,0.16,0,0,0,0,0,0,0,0,0,0,0,0,0,0,0,0,0,0.12,0,0.25,0,0,0,0,0,0,0,0,100.0,2.763,Not available,Not available,Not available,Not available,40,Dynamic,149 µm to 74 µm,Not available,Not available,Not available,Not available,0.000467,Not available,0.000155,12,11.74,0.01 M LiCl + HNO3/LiOH,1152,Not available,Not available,Steady-state surface area (Sf),0.75,Not available,Not available,0.651,Not available,2.9,Not available,Not available,Not available,congruent within uncertainty (2σ ~ 40-50%)
Accepted Manuscript,The Dissolution Behavior of Borosilicate Glasses in Far-From Equilibrium Conditions,GCA 10643,James J. Neeway,SON68_test9,2.79,8.5,58.94,6.9,0,2.05,15.97,0,0,1.52,0,0,0,0,0.79,0,0,0,0.65,0,0,0,0,0,0,0,0.47,0,0.26,0,0,0,0,0,0,0,0,0,0,0,0.16,0,0,0,0,0,0,0,0,0,0,0,0,0,0,0,0,0,0.12,0,0.25,0,0,0,0,0,0,0,0,100.0,2.763,Not available,Not available,Not available,Not available,70,Dynamic,149 µm to 74 µm,Not available,Not available,Not available,Not available,0.000407,Not available,3.07e-05,9,8.08,0.05 M TRIS + HNO3/LiOH,672,Not available,Not available,Steady-state surface area (Sf),0.154,Not available,Not available,0.146,Not available,<1.33E-01,Not available,Not available,Not available,congruent within uncertainty (2σ ~ 40-50%)
Accepted Manuscript,The Dissolution Behavior of Borosilicate Glasses in Far-From Equilibrium Conditions,GCA 10643,James J. Neeway,SON68_test10,2.79,8.5,58.94,6.9,0,2.05,15.97,0,0,1.52,0,0,0,0,0.79,0,0,0,0.65,0,0,0,0,0,0,0,0.47,0,0.26,0,0,0,0,0,0,0,0,0,0,0,0.16,0,0,0,0,0,0,0,0,0,0,0,0,0,0,0,0,0,0.12,0,0.25,0,0,0,0,0,0,0,0,100.0,2.763,Not available,Not available,Not available,Not available,70,Dynamic,149 µm to 74 µm,Not available,Not available,Not available,Not available,0.00128,Not available,3.64e-05,10,8.88,0.05 M TRIS + HNO3/LiOH,672,Not available,Not available,Steady-state surface area (Sf),0.189,Not available,Not available,0.177,Not available,0.185,Not available,Not available,Not available,congruent within uncertainty (2σ ~ 40-50%)
Accepted Manuscript,The Dissolution Behavior of Borosilicate Glasses in Far-From Equilibrium Conditions,GCA 10643,James J. Neeway,SON68_test11,2.79,8.5,58.94,6.9,0,2.05,15.97,0,0,1.52,0,0,0,0,0.79,0,0,0,0.65,0,0,0,0,0,0,0,0.47,0,0.26,0,0,0,0,0,0,0,0,0,0,0,0.16,0,0,0,0,0,0,0,0,0,0,0,0,0,0,0,0,0,0.12,0,0.25,0,0,0,0,0,0,0,0,100.0,2.763,Not available,Not available,Not available,Not available,70,Dynamic,149 µm to 74 µm,Not available,Not available,Not available,Not available,0.00183,Not available,3.91e-05,11,10.43,0.01 M LiCl + HNO3/LiOH,672,Not available,Not available,Steady-state surface area (Sf),0.741,Not available,Not available,0.751,Not available,0.794,Not available,Not available,Not available,congruent within uncertainty (2σ ~ 40-50%)
Accepted Manuscript,The Dissolution Behavior of Borosilicate Glasses in Far-From Equilibrium Conditions,GCA 10643,James J. Neeway,SON68_test12,2.79,8.5,58.94,6.9,0,2.05,15.97,0,0,1.52,0,0,0,0,0.79,0,0,0,0.65,0,0,0,0,0,0,0,0.47,0,0.26,0,0,0,0,0,0,0,0,0,0,0,0.16,0,0,0,0,0,0,0,0,0,0,0,0,0,0,0,0,0,0.12,0,0.25,0,0,0,0,0,0,0,0,100.0,2.763,Not available,Not available,Not available,Not available,70,Dynamic,149 µm to 74 µm,Not available,Not available,Not available,Not available,0.000278,Not available,7.6e-05,12,11.08,0.01 M LiCl + HNO3/LiOH,672,Not available,Not available,Steady-state surface area (Sf),2.67,Not available,Not available,2.45,Not available,2.65,Not available,Not available,Not available,congruent within uncertainty (2σ ~ 40-50%)
Accepted Manuscript,The Dissolution Behavior of Borosilicate Glasses in Far-From Equilibrium Conditions,GCA 10643,James J. Neeway,SON68_test13,2.79,8.5,58.94,6.9,0,2.05,15.97,0,0,1.52,0,0,0,0,0.79,0,0,0,0.65,0,0,0,0,0,0,0,0.47,0,0.26,0,0,0,0,0,0,0,0,0,0,0,0.16,0,0,0,0,0,0,0,0,0,0,0,0,0,0,0,0,0,0.12,0,0.25,0,0,0,0,0,0,0,0,100.0,2.763,Not available,Not available,Not available,Not available,90,Dynamic,149 µm to 74 µm,Not available,Not available,Not available,Not available,0.00097,Not available,8.08e-05,9,7.72,0.05 M TRIS + HNO3/LiOH,504,Not available,Not available,Steady-state surface area (Sf),0.369,Not available,Not available,0.367,Not available,0.399,Not available,Not available,Not available,congruent within uncertainty (2σ ~ 40-50%)
Accepted Manuscript,The Dissolution Behavior of Borosilicate Glasses in Far-From Equilibrium Conditions,GCA 10643,James J. Neeway,SON68_test14,2.79,8.5,58.94,6.9,0,2.05,15.97,0,0,1.52,0,0,0,0,0.79,0,0,0,0.65,0,0,0,0,0,0,0,0.47,0,0.26,0,0,0,0,0,0,0,0,0,0,0,0.16,0,0,0,0,0,0,0,0,0,0,0,0,0,0,0,0,0,0.12,0,0.25,0,0,0,0,0,0,0,0,100.0,2.763,Not available,Not available,Not available,Not available,90,Dynamic,149 µm to 74 µm,Not available,Not available,Not available,Not available,0.000864,Not available,0.000162,10,8.52,0.05 M TRIS + HNO3/LiOH,504,Not available,Not available,Steady-state surface area (Sf),0.92,Not available,Not available,0.952,Not available,0.613,Not available,Not available,Not available,congruent within uncertainty (2σ ~ 40-50%)
Accepted Manuscript,The Dissolution Behavior of Borosilicate Glasses in Far-From Equilibrium Conditions,GCA 10643,James J. Neeway,SON68_test15,2.79,8.5,58.94,6.9,0,2.05,15.97,0,0,1.52,0,0,0,0,0.79,0,0,0,0.65,0,0,0,0,0,0,0,0.47,0,0.26,0,0,0,0,0,0,0,0,0,0,0,0.16,0,0,0,0,0,0,0,0,0,0,0,0,0,0,0,0,0,0.12,0,0.25,0,0,0,0,0,0,0,0,100.0,2.763,Not available,Not available,Not available,Not available,90,Dynamic,149 µm to 74 µm,Not available,Not available,Not available,Not available,0.000669,Not available,8.11e-05,11,10.06,0.01 M LiCl + HNO3/LiOH,504,Not available,Not available,Steady-state surface area (Sf),2.11,Not available,Not available,2.33,Not available,2.28,Not available,Not available,Not available,congruent within uncertainty (2σ ~ 40-50%)
Accepted Manuscript,The Dissolution Behavior of Borosilicate Glasses in Far-From Equilibrium Conditions,GCA 10643,James J. Neeway,SON68_test16,2.79,8.5,58.94,6.9,0,2.05,15.97,0,0,1.52,0,0,0,0,0.79,0,0,0,0.65,0,0,0,0,0,0,0,0.47,0,0.26,0,0,0,0,0,0,0,0,0,0,0,0.16,0,0,0,0,0,0,0,0,0,0,0,0,0,0,0,0,0,0.12,0,0.25,0,0,0,0,0,0,0,0,100.0,2.763,Not available,Not available,Not available,Not available,90,Dynamic,149 µm to 74 µm,Not available,Not available,Not available,Not available,0.000799,Not available,3.76e-05,12,10.7,0.01 M LiCl + HNO3/LiOH,504,Not available,Not available,Steady-state surface area (Sf),4.61,Not available,Not available,4.85,Not available,6.22,Not available,Not available,Not available,congruent within uncertainty (2σ ~ 40-50%)
